Repository: ekvm80/llm-wiki

# LLM Wiki — 시멘트계 복합재료 지식 그래프

시멘트계 고연성·초고성능 복합재료(ECC · SHCC · EGC · UHPC · 지오폴리머) 논문과 교과서를
읽고 한국어로 정리한 연구 지식 베이스, 그리고 그것을 읽기 위한 정적 대시보드.

**→ https://ekvm80.github.io/llm-wiki/**

| | |
|---|---|
| 노트 | **975** (핵심 개념 23 · 논문 861 · 교과서/표준 90 · 종합 1) |
| 노트 간 연결 | **3,447** |
| 발행 연도 | 1964 – 2026 |
| 태그 | 3,285종 |

[Karpathy LLM Wiki 패턴](https://gist.github.com/karpathy/442a6bf555914893e9891c11519de94f)을
따르며, 각 노트는 `[[위키링크]]`로 서로 연결되어 하나의 네트워크를 이룬다.

## 페이지

| 페이지 | 내용 |
|---|---|
| `index.html` | 975개 노트 전체의 인용 네트워크 (Canvas force graph) |
| `catalog.html` | 전체 목록 — 제목·태그·저널·요약 검색, 연도/연결 수 정렬 |
| `concepts.html` | 핵심 개념 23개 + 입문자용 추천 읽기 순서 |
| `about.html` | 위키 설명 (MANUAL.md / AGENTS.md 렌더링) |
| `viewer.html?note=<slug>` | 노트 뷰어 — 마크다운을 클라이언트에서 렌더링 |

## 구조

```
wiki/          노트 원본 마크다운 975개 (단일 원본)
data/          graph.json (노드·엣지·좌표) · catalog.json (검색용 텍스트)
assets/        페이지별 JS + 공통 CSS
vendor/        d3 7.9 · marked 12 · KaTeX 0.16 (woff2만)
docs/          MANUAL.md · AGENTS.md · NOTE_QUALITY_STANDARD.md
tools/         build.py · layout.mjs
```

노트는 마크다운 그대로 배포되고 뷰어가 실시간으로 렌더링한다. 사전 렌더된 HTML 사본이
없으므로 노트를 고치면 그대로 사이트에 반영된다.

## 다시 빌드하기

```bash
sh tools/build.sh               # 위키를 읽어 wiki/ 복사 + data/*.json + 레이아웃 좌표
python3 -m http.server 8000     # http://localhost:8000 에서 확인
```

`build.py --strict` 는 깨진 위키링크·중복 slug·수식 불균형이 있으면 0이 아닌 코드로 종료한다.

로컬 확인은 반드시 HTTP로 해야 한다. `file://` 로 열면 뷰어의 `fetch()` 가 CORS로 막힌다.

## 알려진 사항

- **원본 PDF는 포함하지 않는다.** 4.1 GB이고 출판사 저작물이다. 각 노트의 서지정보와
  DOI 링크로 원문을 찾을 수 있다.
- `.nojekyll` 은 필수다. 없으면 Jekyll이 frontmatter 있는 `.md` 를 `.html` 로 변환해
  뷰어의 `fetch()` 가 전부 404가 난다.
- 노트 2개(`du-2023-silicon-carbide-fineness-cement-composites`,
  `choi-2015-basalt-fiber-reinforcing-engineering-properties`)에 ingest 당시
  셸 확장으로 생긴 수식 손상이 남아 있다. 사이트는 정상 렌더되지만 해당 수식만 깨져 보인다.
- `udd-1996-fiber-optic-smart-structures` 는 `papers/` 와 `references/` 에 중복 존재해
  빌드가 내용이 많은 쪽(`papers/`)을 채택한다. `tools/build_report.txt` 참조.

File: wiki/concepts/alkali-activated-materials.md
---
title: "Alkali-Activated Materials and Geopolymer Technology"
type: concept
date: 2026-08-23
tags: [alkali-activated-materials, aam, alkali-activated-slag, aas, geopolymer, ggbs, fly-ash, sodium-silicate, sustainability, concept]
source: internal
---


# 알칼리 활성 재료 (Alkali-Activated Materials: AAM / Geopolymer) 및 무시멘트 복합체

## 1. 개요 및 화학적 반응 메커니즘

알칼리 활성 재료(AAM: Alkali-Activated Materials)는 보통 포틀랜드 시멘트(OPC) 클링커를 전혀 사용하지 않거나 극소량만 사용하고, 반응성 알루미노실리케이트 분말(고로슬래그 미분말 GGBS, 플라이애시 FA, 메타카올린 MK 등)을 알칼리 활성화제(수산화나트륨 NaOH, 규산나트륨 $\text{Na}_2\text{SiO}_3$, 탄산나트륨 $\text{Na}_2\text{CO}_3$, 황산나트륨 $\text{Na}_2\text{SO}_4$, 소석회 $\text{Ca(OH)}_2$)와 반응시켜 수화 및 중합 경화체를 형성하는 저탄소 무시멘트 바인더 시스템이다.

### 주요 수화 생성물 구조:
1. **고로슬래그 기반 (AAS: Alkali-Activated Slag)**:
   - 칼슘 함량이 높아 치밀한 **C-(A)-S-H 겔**(Calcium Aluminate Silicate Hydrate)을 형성하며 구조가 OPC의 C-S-H보다 $\text{Ca/Si}$ 비가 낮고(1.0~1.3) 고도의 알루미늄 치환 망목 구조를 가짐.
2. **플라이애시/메타카올린 기반 (Geopolymer)**:
   - 3차원 무정형 알루미노실리케이트 망목 구조인 **N-A-S-H 겔**(Sodium Aluminate Silicate Hydrate, 폴리실릴레이트 사슬)을 형성하여 초내화성 및 내화학성을 발현.

## 2. 알칼리 활성 복합체(AAM-ECC / SHGC)의 역학 및 내구 특성

- **친환경성 및 $\text{CO}_2$ 감축**:
  - 클링커 소성 공정($1450\ ^\circ\text{C}$) 및 탈탄산 반응을 배제하여 기존 시멘트 대비 $\text{CO}_2$ 배출량을 **60 ~ 80 % 감축**.
- **소수성 PE 섬유와의 계면 상호작용 (에이징 취성화 억제)**:
  - OPC 기반 복합체는 재령 경과에 따라 수산화칼슘(CH) 축적으로 친수성 섬유 계면 결합이 과도해져 28일 이후 연신율이 급감하는 반면, AAS/AAM 매트릭스는 CH 결정 생성이 적고 소수성 PE 섬유와의 화학 부착이 억제되어 90일 이상 장기 재령에서도 **6.7 ~ 7.5 % 초고연성**을 완벽 보존함.
- **1액형(One-Part) 분말형 시스템의 발전**:
  - 강알칼리 수용액 취급의 위험성과 현장 시공성 한계를 극복하기 위해, 고체 분말 활성화제($\text{Ca(OH)}_2$, 분말 규산나트륨, $\text{Na}_2\text{SO}_4$)를 사전 건식 혼합하여 물만 가하면 반응하는 1액형 무시멘트 지오폴리머 복합체(One-Part SHGC)가 실용화됨.

## 3. 관련 핵심 연구 논문

- [[abate-2021-modified-stoichiometric-model-for-describing-hydration]] — AAS 수화 C-N-A-S-H 겔 화학양론 모델 (이방연 그룹).

- [[choi-2016-ultra-high-ductile-aas-pe-composite]] — 7.50 % 초고연성 AAS-PE 복합체 원전 (이방연 그룹).
- [[choi-2017-sodium-activator-cementless-composite]] — 나트륨계 활성화제($\text{NaOH}+\text{Na}_2\text{CO}_3$ vs $\text{Na}_2\text{SiO}_3$) 조합과 양생 영향.
- [[choi-2019-aging-tensile-properties-aas-composite]] — AAS-PE 복합체의 90일 장기 연성 보존(Aging Immunity) 실증.
- [[collins-1999-shear-design-high-strength-concrete]] — AAS 콘크리트의 작업성, 조기강도, 휨강도(7.2 MPa) 및 크리프 원전.
- [[one-part-shgc]] — 1액형 분말형 변형경화 지오폴리머 복합체 설계 개념.
- [[sustainability-low-carbon-binders]] — 지속가능 저탄소 결합재 포괄 체계.

- [[humur-2022-lightweight-egc-elevated-temperatures]] — 발포유리 골재 경량 EGC의 800도 고온 잔류 역학 거동 및 무폭열 원전.

- [[jeon-2023-aas-shape-stabilized-pcm-building-envelope]] — Texas A&M 김용락 교수: 무시멘트 AAS 바인더 및 TESA 상변화 축열골재 원전.

- [[choi-2019-zirconia-silica-fume-aas-ductile]] — 전남대 이방연 교수: ZSF 첨가 73.5 MPa-13.5 MPa 인장-7.5% 초고연성 AAS 복합체 원전.

- [[song-2014-carbonation-kinetics-alkali-activated-slag]] — 전남대 이방연/송진규 교수: 활성화제 농도별 AAS 탄산화 동역학 및 C-S-H 탈칼슘화 원전.

- [[choi-2015-basalt-fiber-engineering-properties-aas]] — 전남대 이방연 교수: AAS 매트릭스 내 현무암 섬유 화학 부착 및 배향각 강도저하 원전.

- [[jin-2022-pe-fiber-types-slag-cementless-composites]] — 전남대 이방연 교수: PE 섬유 형상비 1250 무시멘트 복합체 4.5% 초고인장연신율 원전.

- [[aydin-2013-steel-fiber-alkali-activated-slag-high-temperature]] — Aydin: 강섬유 보강 알칼리 활성화 슬래그/실리카흄 200 MPa RPC 등급 모르타르 원전.

- [[kwon-2018-aas-synthetic-fiber-strain-hardening]] — 이방연 교수: AAS 복합체 PP/PE/PBO 합성 섬유 인장 변형경화(5.98%) 원전.
- [[lao-2023-seawater-sea-sand-egc-high-ductility]] — Dai & Huang: 해수-해사 완전 활용 고강도(78.6 MPa)·초고연성(8.4%) SS-EGC 랜드마크 원전.
- [[lao-2023-ultra-high-strength-ductility-sh-aasc]] — Dai & Surendra Shah: 초고압축강도(120.4 MPa) 및 초고인장연성(10.8%) 동시 달성 지오폴리머 CCR 원전.

- [[komljenovic-2015-mechanical-strength-youngs-modulus-aam-review]] — Komljenović: 알칼리 활성화 결합재 나노 C-(A)-S-H / N-A-S-H 겔 영률 및 강도 총설 원전.
- [[lee-2012-strain-hardening-alkali-activated-mortar-feasibility]] — 이방연 교수 & Victor Li: 무시멘트 알칼리 활성화 슬래그 변형경화 모르타르 최초 실증(인장연성 4.5%) 최고 랜드마크 원전.
- [[lee-2017-defoamer-effects-aas-pe-composite]] — 이방연 교수: 소포제 혼입에 의한 AAS-PE 복합체 ITZ 치밀화 및 초고연성(7.52%) 달성 원전.
- [[li-2022-egc-graphene-nanoplatelet-mechanical-properties]] — Li & Hadi: 그래핀 나노플레이트릿(GNP) 나노보강 EGC 복합체 역학물성 및 나노가교 원전.

- [[liu-2024-engineered-geopolymer-composite-blast-strengthening]] — Liu & Hao: EGC 오버레이 구조 보강에 의한 0.4 kg TNT 접촉 폭발 방호 원전.
- [[long-2019-ground-waste-expanded-perlite-alkali-activated-slag]] — Long & Xing: 폐 팽창 진주암 치환 알칼리 활성화 슬래그 수화 발열 저감 원전.

- [[luukkonen-2018-one-part-alkali-activated-materials-review]] — Luukkonen & Illikainen: 1액형("Just Add Water") 무시멘트 알칼리 활성화 재료 최고 랜드마크 총설 원전.

- [[aydin-2013-steel-fiber-alkali-activated-slag-high-temperature]] — Aydin & Baradan: 강섬유 보강 알칼리 활성화 슬래그-실리카퓸 200 MPa 초고강도 복합체 원전.

- [[komljenovic-2015-mechanical-strength-youngs-modulus-aam-review]] — Komljenovic: 알칼리 활성화 결합재(AAB) 압축강도 및 탄성계수 종합 핸드북 총설.

- [[nematollahi-2015-activator-combination-strain-hardening-egc]] — Nematollahi & Sanjayan: 나트륨계 vs. 칼륨계 자극제에 따른 플라이애시 기반 PVA-EGC 인장 변형경화 원전.
- [[nguyen-2018-self-healing-cement-vs-alkali-activated-slag-composites]] — 이방연 교수: 시멘트계 vs. 알칼리 활성화 슬래그계 섬유 복합체의 자가치유 성능 비교 원전.

- [[nguyen-2019-mechanical-properties-self-healing-slag-composites]] — 이방연 교수: 알칼리 활성화 슬래그 초고연성($\varepsilon_u = 7.55\%$) 복합체 및 자가치유 원전.
- [[nguyen-2023-taguchi-optimization-fly-ash-pe-egc]] — 이방연 교수 & Bolander: 다구찌 최적화 플라이애시 기반 PE-EGC($\varepsilon_u = 8.20\%$) 원전.
- [[nedeljkovic-2018-ductile-alkali-activated-composite-upscaling]] — TU Delft Nedeljkovic & Guang Ye: FA-GBFS 연성 알칼리 활성화 복합체 16mm 박판 스케일업 원전.

- [[ohno-2014-strain-hardening-fly-ash-geopolymer-composite]] — Victor Li & Ohno: 플라이애시 기반 변형경화 지오폴리머(SHGC) 최초 설계 원전.
- [[oh-2010-alkali-activated-slag-fly-ash-crystalline-phases-synchrotron-xrd]] — Monteiro & Oh: 방사광 싱크로트론 XRD 기반 AAMs 나노 결정상 분석 원전.

- [[aydin-2013-steel-fiber-alkali-activated-slag-high-temperature]] — Aydin & Baradan: 강섬유 보강 200 MPa급 AAS 복합체 800℃ 고온 무폭렬 원전.
- [[nguyen-2019-early-age-self-healing-alkali-activated-slag-activators]] — 이방연 교수: 조기 재령(7일) 손상 알칼리 활성화 슬래그 복합체 자가치유 원전.

- [[palomo-1999-alkali-activated-fly-ash-future-cement]] — Palomo: 플라이애시 알칼리 활성화 및 N-A-S-H 겔 중합 반응론 불후의 최고 고전.
- [[park-2021-superplasticizer-tensile-behavior-cementless-composites]] — 이방연 교수: 고성능 감수제 종류에 따른 무시멘트 PE-AAS 인장 변형경화 원전.

- [[provis-2015-advances-in-understanding-alkali-activated-materials]] — John Provis: 알칼리 활성화 재료의 나노 겔 구조 및 반응 동역학 최고 총설.

- [[dias-2005-fracture-toughness-geopolymer-basalt-cbm]] — Thaumaturgo: 현무암 섬유 보강 지오폴리머 콘크리트 파괴인성 원전.

- [[choi-2016-pe-fiber-composite-properties]] — 최정일 & 이방연 교수: 고강도 PE 섬유 보강 무시멘트 AAS 복합체 물-결합재비별 역학 특성 원전.
- [[choi-2016-ultra-high-ductile-aas-pe-composite]] — 이방연 & Victor Li: 고강도 PE 섬유 보강 무시멘트 AAS 복합체의 초고연성(7.50%) 인장 변형경화 원전.

- [[dias-2005-fracture-toughness-geopolymer-basalt-cbm]] — Thaumaturgo: 현무암 섬유 보강 지오폴리머 콘크리트의 파괴인성 및 조기 고인성 발현 원전.

- [[choi-2019-zirconia-silica-fume-aas-ductile]] — 최정일 & 이방연 교수: 지르코니아 실리카퓸 첨가 무시멘트 AAS 복합체 변형경화 및 고연성 거동 원전.

- [[xia-2016-method-formulating-geopolymer-3d-printing-construction]] — Jay Sanjayan: 3D 콘크리트 프린팅용 무시멘트 지오폴리머 잉크의 4단계 배합 설계 원전.

- [[han-2022-impact-resistance-engineered-geopolymer-composite-cold-temperatures]] — Jinlong Pan: 극저온 및 한랭 환경 하 엔지니어드 지오폴리머 복합체(EGC)의 낙하 충격 저항성 원전.

- [[kan-2025-engineered-geopolymer-composites-concrete-repair-bonding]] — Lili Kan: 노후 콘크리트 보수·보강용 엔지니어드 지오폴리머 복합체(EGC)의 계면 부착 거동 원전.
- [[kan-2025-high-temperature-resistance-engineered-geopolymer-composite]] — Lili Kan: 고온 및 화재 극한 노출 하 EGC의 구성 요소별 내화 메커니즘 및 800도 소결 원전.

- [[kan-2025-low-cost-engineered-geopolymer-composites-hybrid-pe-fibers]] — Lili Kan: 고탄성 및 저탄성 PE 섬유 하이브리드 보강 저비용 초고연성 EGC 원전.
- [[kan-2025-red-mud-derived-activator-greener-engineered-geopolymer-composite]] — Lili Kan: 레드 머드 자극제를 활용한 초친환경 엔지니어드 지오폴리머 복합체 원전.

File: wiki/concepts/concrete-durability-and-service-life.md
---
title: "Concrete Durability and Service Life Assessment"
type: concept
date: 2026-08-24
tags: [durability, service-life, rebar-corrosion, carbonation, chloride-ingress, freeze-thaw, transport-properties, life-cycle-assessment]
source: internal
---


# 콘크리트 내구성 및 사용수명 평가 체계: 염해·탄산화·철근 부식·동결융해 열화 메커니즘과 복합체 수명 예측

## 1. 개요 (Overview)
콘크리트 구조물의 내구성(Durability)은 외부 유해 이온(염화물, 이산화탄소, 황산염) 침투, 수분 이동 및 동결융해 반복 환경에서 설계 사용수명(Service Life) 동안 요구 성능을 지속적으로 유지하는 재료·구조적 저항 능력이다. 전통적인 철근콘크리트(RC) 구조물은 균열 발생 시 열화 인자의 침투 속도가 급증하여 조기 열화에 도달하지만, 변형경화 시멘트 복합체(ECC/SHCC/UHPC)는 미세 다중 균열 제어($< 100\ \mu\text{m}$) 및 고밀도 매트릭스를 통해 내구 수명을 획기적으로 연장할 수 있다.

## 2. 주요 열화 메커니즘 및 시험 평가법
- **철근 부식(Rebar Corrosion)**:
  - 염화물 한계 농도 도달 또는 중성화(탄산화)에 의한 부동태 피막 파괴 $\rightarrow$ 전기화학적 부식 반응 및 녹($\text{Fe}_2\text{O}_3\cdot n\text{H}_2\text{O}$) 팽창압 발생 $\rightarrow$ 피복 콘크리트 균열 및 박리.
  - 촉진 시험: 인가 전류 기법(Impressed Current Technique, 전류밀도 $\le 200\ \mu\text{A/cm}^2$ 표준 권고).
- **탄산화(Carbonation)**:
  - 대기 중 $\text{CO}_2$ 확산 및 수산화칼슘($\text{Ca(OH)}_2$)과의 반응으로 $\text{pH} \approx 13 \rightarrow 9$ 저하.
  - 촉진 시험 변동성 제어: $\text{CO}_2$ 농도 $3\sim 5\%$, 상대습도 $65 \pm 5\%$ 표준 프로토콜 준수.
- **물질 이동 특성(Transport Properties)**:
  - 기체 투과성, 모세관 흡수율, 염화물 확산계수. 균열폭 $100\ \mu\text{m}$ 이하 제어 시 무균열 콘크리트와 동등 수준의 투수 저항성 발현.

## 3. 핵심 관련 연구 및 랜드마크 논문
- [[el-maaddawy-2003-impressed-current-corrosion]] — El Maaddawy: 인가 전류 기법을 이용한 철근 촉진부식 모사 유효성 및 한계 전류 밀도($\le 200\ \mu\text{A/cm}^2$) 평가 랜드마크 원전.
- [[da-2009-concrete-carbonation-test-variation-sources]] — da Silva: 콘크리트 촉진 탄산화 시험 10대 변동 요인 분석 및 표준 프로토콜 제안.
- [[lili-2011-hes-ecc-rapid-repair-properties]] — Victor Li: HES-ECC 균열폭 자기제어($< 100\ \mu\text{m}$)를 통한 교량 덱 장기 내구성 확보 원전.
- [[kamal-2008-uhp-shcc-crack-opening-zero-span-test]] — Kunieda: UHP-SHCC 보수층의 기존 균열 국소화 방지 및 방수/내구성 보호 원전.
- [[sustainability-low-carbon-binders]] — 저탄소 결합재 및 SCM 기반 장기 내구성 체계.
- [[structural-repair-and-retrofitting]] — 노후 콘크리트 구조물의 부식·열화 보수 보강 체계.

- [[lin-2022-hogging-moment-composite-beam-uhtcc-uhpc]] — Lin & Wang: 상온 양생 강-UHTCC/UHPC 합성보 부모멘트부 균열폭 50 um 제어 원전.
- [[liu-2017-durability-study-ecc-sulfate-chloride-environment]] — Liu & Victor Li: 황산염 및 염화물 복합 침식 환경 하에서 PVA-ECC 420일 장기 내구성 원전.

- [[li-2005-local-impact-effects-concrete-targets-review]] — Q.M. Li & Reid: 콘크리트 표적의 강체 발사체 충격 관통 및 스폴링 100년 총설 원전.

- [[lin-2010-rubber-concrete-damping-ratio-dynamic-properties]] — Lin & Yao: 폐타이어 고무 분말 치환 콘크리트 동적 감쇠비 2.35배 증진 원전.

- [[liang-2015-stress-amplitude-damping-recycled-aggregate-concrete]] — Liang & Liu & Xiao: 순환골재 콘크리트 응력 진폭 의존성 Lazan 감쇠 모델 원전.

- [[najim-2012-self-compacting-rubberised-concrete-dynamic-properties]] — Najim & Hall: 자가다짐 고무 콘크리트(SCRC) 동탄성계수 저감 및 감쇠비 2.25배 증진 원전.

- [[noushini-2013-pva-fiber-dynamic-damping-mechanical-properties]] — Noushini & Samali: PVA 단섬유 보강 콘크리트 동탄성계수 및 감쇠 특성 원전.

- [[reinhardt-2003-permeability-self-healing-cracked-concrete]] — Reinhardt & Jooss: 균열 콘크리트 투수성 및 자가치유 불후의 최고 고전.

- [[ramezanianpour-1995-curing-effects-scm-concrete-durability]] — Malhotra & Ramezanianpour: 혼화재 콘크리트 양생 조건 및 염화물 침투 저항성 불후의 고전.

- [[ramezanianpour-2009-limestone-powder-portland-cement-performance]] — Ramezanianpour: 포틀랜드 석회석 시멘트(PLC) 전기비저항 및 염화물 내구성 원전.
- [[poupard-2006-corrosion-damage-diagnosis-40-year-marine-rc-beam]] — CEA Saclay: 40년 해양 노출 RC 보 비파괴 전기화학 진단 및 철근 단면 손실 매핑 불후의 고전.

- [[lepech-2009-water-permeability-engineered-cementitious-composites]] — Victor Li & Lepech: 균열 발생 ECC의 초저투수성 및 자가치유 수밀성 회복 원전.

- [[almusallam-1996-reinforcement-corrosion-flexural-behavior-slabs]] — Almusallam: 철근 부식률에 따른 RC 슬래브 휨 내력 및 5% 부식 임계치 불후의 고전.
- [[kim-2007-simulation-parameters-surface-wave-propagation-concrete-ann]] — 이방연 교수: 콘크리트 표면파 비파괴 신호 기반 물성 역추정 ANN AI 엔진 원전.

- [[mac-2020-thermography-deterioration-detection-cfrp-bridge-girders]] — 허정원 & 이방연 교수: CFRP 보강 RC 거더 계면 박리 스텝 가열 적외선 열화상(SHT) 비파괴 탐지 원전.

- [[nishiwaki-2012-self-healing-frcc-synthetic-fibers]] — Mihashi & Nishiwaki: 합성 섬유 극성에 따른 FRCC 미세균열 자가치유 방해석 핵생성 원전.

- [[castel-2000-mechanical-behaviour-corroded-rc-beams]] — Castel & François: 14년 자연 염해 노출 RC 보 종방향 부식 균열 및 부착 소실 불후의 고전.

- [[chan-2006-fiber-bragg-grating-sensors-bridge-shm]] — Tommy Chan: 광섬유 브래그 격자(FBG) 센서 기반 장경간 교량 실시간 구조 건전성 모니터링 불후의 고전.
- [[fattuhi-1996-cement-based-materials-scrap-tyre-rubber]] — Fattuhi & Clark: 폐타이어 고무 혼입 콘크리트 충격 흡수 및 연성 변형능 원전.

- [[hamdan-2011-composite-concrete-floor-vibration-serviceability-review]] — Hamdan: 강-콘크리트 합성 바닥판의 동적 물성 해석 및 보행 진동 사용성 제어 종합 총설.

- [[felekoglu-2014-high-temperature-mechanical-properties-microstructure-ecc]] — Burak Felekoglu: 고온 및 화재 노출 환경 하 ECC 잔존 역학 성능 및 폭렬 방지 원전.

- [[kamal-2008-uhp-shcc-crack-opening-zero-span-test]] — Minoru Kunieda: 변형경화 복합체(UHP-SHCC)의 제로-스팬 인장 시험 기반 보수 계면 균열 개구 평가 원전.
- [[tsang-2024-geotechnical-seismic-isolation-high-damping-polyurethane]] — Hing-Ho Tsang: 고감쇠 폴리우레탄 기반 지반공학적 면진 시스템(GSI) 50g 원심모형 원전.

- [[kim-2015-sensor-type-pc-strand-embedded-fbg-sensor]] — KICT 김성태 & 박영환: FBG 센서 일체 매립형 스마트 PC 강연선의 프리스트레스 긴장력 실시간 모니터링 원전.

- [[kim-2017-enhanced-strain-measurement-range-fbg-sensor-steel-strands]] — 김재민 & 이방연: 7연선 강연선 매립형 광섬유 FBG 센서의 대변형률 계측 범위 확장 기술 원전.

- [[leach-2012-robotic-construction-contour-crafting-lunar]] — Behrokh Khoshnevis: 콘투어 크래프팅 대형 3D 프린팅 기반 달 기지 무인 로봇 건설 불후의 고전.
- [[lee-2008-long-term-behaviour-rc-wall-partial-compressive-stress]] — 이윤 & 이방연 & 김진근: 국소 압축 응력이 작용하는 RC 전단벽의 500일 장기 크리프 거동 원전.

- [[lee-2013-automated-image-processing-concrete-surface-cracks]] — 이방연 & 김윤용 & 김진근: 콘크리트 표면 미세 균열 자동 검출 및 폭·길이 정밀 분석 영상 처리 원전.
- [[lee-2016-seismic-strengthening-rc-columns-sprayed-frp]] — 이강석 & 이방연 & 서수연: 분사식 FRP(Sprayed-FRP) 3차원 전단 구속을 적용한 RC 기둥의 내진 보강 거동 원전.

- [[lee-2017-corrosion-strength-prestressed-tendon-tensile-stress]] — 이방연 & 고경택 & 권성준: 지속 인장 응력 하 PC 강연선의 전기화학적 전식 부식 거동 및 잔존 강도 원전.
- [[rahman-2010-empirical-studies-local-impact-missile-concrete-review]] — Ismail Abdul Rahman: 강체 발사체 충돌 하 콘크리트 국소 충격 거동 및 12대 경험적 예측 공식 불후의 총설.

- [[lee-2017-numerical-technique-chloride-ingress-cracked-concrete]] — 이방연 & 권성준: 미세 균열폭 제어 하 콘크리트의 2차원 염화물 침투 수치해석 기법 원전.
- [[li-2004-fiber-optic-sensors-health-monitoring-civil-engineering]] — Hong-Nan Li & Gang-Bing Song: 토목 구조물 건전성 모니터링을 위한 광섬유 센서 기술 집대성 불후의 총설.
- [[lei-2025-review-construction-energy-system-lunar-base]] — Guoqing Zhang: 영구 유인 달 기지 구축을 위한 지원 에너지 시스템 건설 기술 및 열제어 인프라 총설.

- [[liu-2017-durability-study-ecc-sulfate-chloride-environment]] — Hezhi Liu & Victor Li: 황산염 및 염화물 복합 화학 침식 하 ECC의 1축 인장 내구성 및 미세구조 보존 원전.
- [[liu-2017-image-analysis-detection-bugholes-concrete-surface]] — Baoju Liu & Tengyu Yang: 콘크리트 표면 공극의 자동 영상 처리 검출 및 4단계 품질 등급화 원전.
- [[li-2024-review-design-construction-lunar-landing-launch-site]] — J. Li & L. Xiao: 영구 유인 달 기지 이착륙장(LL Site)의 우주 토목 설계 및 시공 기술 총설.

- [[lopez-higuera-2011-fiber-optic-sensors-structural-health-monitoring-review]] — José Miguel López-Higuera: 구조물 건전성 모니터링을 위한 광섬유 센서 시스템 및 복조 기술 총설.
- [[maaskant-1997-fiber-optic-bragg-grating-sensors-bridge-monitoring]] — R. Maaskant & Raymond Measures: 세계 최초 실교량 FBG 광섬유 센서망 매립 및 모니터링 실증 역사적 고전.
- [[majumder-2008-fibre-bragg-gratings-structural-health-monitoring-review]] — Mousumi Majumder: 구조물 건전성 모니터링을 위한 FBG 센서 기술 및 온도 보상 총설.

- [[herbert-2013-self-healing-ecc-natural-environment]] — Emily Herbert & Victor Li: 실제 자연 환경 하 ECC 미세 균열의 자가치유 및 공진 주파수 회복 원전.
- [[caltrans-2007-fly-ash-current-future-supply-concrete-infrastructure]] — Caltrans: 플라이애시의 ASR 방지 및 장대 인프라 내구성 표준 기술보고서.

- [[moyo-2005-development-fiber-bragg-grating-sensors-civil-infrastructure]] — P. Moyo & J. M. W. Brownjohn: 토목 인프라 모니터링을 위한 패키징된 FBG 센서 개발 및 실교량·터널 현장 검증 원전.
- [[matsumoto-1998-construction-engineering-approach-lunar-base-development]] — Shinji Matsumoto: 시미즈건설의 영구 유인 달 기지 건설 시스템 공학 프레임워크 및 차폐 구조물 불후의 고전.

- [[naser-2021-extraterrestrial-construction-lunar-martian-environments-review]] — M. Z. Naser: 달 및 화성 극한 환경에서의 외계 우주 토목 건설 기술 총설.
- [[mueller-2022-nasa-lunar-base-construction-isru-technologies-overview]] — Robert P. Mueller: NASA 아르테미스 달 기지 건설 기술 총괄 및 착륙 패드 원전.

- [[oneil-1999-tensile-properties-very-high-strength-concrete-penetration-resistant]] — Edward F. O’Neil: 군사 관통 저항 방호 구조물을 위한 초고강도 콘크리트의 인장 역학 특성 원전.
- [[mueller-2023-nasa-lunar-base-construction-planning-operations]] — Robert P. Mueller: NASA 아르테미스 달 기지 건설 계획 및 시공 운영 체계 기술보고서.

- [[pradhan-2009-half-cell-potential-chloride-rebar-corrosion-initiation-rc]] — Bulu Pradhan & B. Bhattacharjee: 염화물 침투 하 철근 부식 개시 판정을 위한 반전지 전위 기법의 신뢰성 검증 원전.
- [[patel-2021-terrestrial-geomaterial-science-lunar-isru-construction]] — Hriday Patel & Patrick Suermann: 지구 지반 재료 과학 방법론의 달 ISRU 건설 적용 원전.
- [[pederson-2025-lunar-regolith-alkali-activated-materials-sintering-review]] — Federico Pederson & Hee-Jeong Kim: 월면토 기반 알칼리 활성 복합체 및 고온 소결체의 우주 토목 건설 기술 총설.

- [[prasanna-2016-automated-crack-detection-concrete-bridges-robotic-imaging]] — Prateek Prasanna & Nenad Gucunski: 콘크리트 교량 바닥판의 자율 로봇 영상 기반 자동 미세 균열 검출 알고리즘 원전.
- [[qian-2010-influence-curing-condition-precracking-self-healing-ecc]] — Shunzhi Qian & Erik Schlangen: PVA-ECC의 자가치유 성능에 미치는 사전 균열 발생 재령 및 양생 환경 원전.
- [[razak-2001-effect-corrosion-natural-frequency-modal-damping-rc-beams]] — Hashim Abdul Razak: 철근 부식이 RC 보의 고유 진동수 및 모달 감쇠비에 미치는 영향 불후의 고전.

- [[ricardo-2015-comparison-methods-determining-carbonation-depth-concrete]] — R. F. Ricardo & David A. Lange: 콘크리트 탄산화 깊이 정밀 측정 4대 방법론 비교 평가 원전.
- [[rahman-2010-empirical-studies-local-impact-missile-concrete-review]] — Ismail Abdul Rahman: 강체 탄두 충격 하 콘크리트 방호 구조물의 국소 충격 손상 총설.

File: wiki/concepts/crack-width-control.md
---
title: "Crack Width Control in ECC/SHCC (균열폭 제어 특성)"
type: concept
source: "[[li-2003-ecc-review-jact]], [[kamal-2008-uhp-shcc-crack-opening-zero-span-test]]"
date: 2026-08-23
tags: [concept, crack-width, steady-state-cracking, durability, permeability, self-healing]
---

# Crack Width Control in ECC/SHCC (변형경화 시멘트 복합재의 균열폭 제어 특성)

## 정의

인장 하중이나 환경 변형 하에서 재료의 총 변형률이 3~5 %까지 크게 증가하더라도, 개별 균열의 개구폭(opening width)이 외력이나 변형률 크기에 비례하여 계속 벌어지지 않고 일정 한계치(통상 50~100 µm 이하)로 엄격히 제한되는 재료 고유의 특성.

## 거동 원리: 정상상태 균열 진전 (Steady-State Cracking)

1. **플랫 크랙 모드 (Flat Crack Mode)**:
   - 에너지 기준($J'_b \ge J_{tip}$)이 만족될 때 균열은 전파되는 동안 균열선단에서 일정한 정상상태 개구 변위($\delta_{ss}$)를 유지하며 평평하게 전파됨.
   - 단일 균열이 부재 단면을 완전히 관통한 후에도 섬유의 탄성 및 마찰 브리징에 의해 균열폭 $w$는 $\delta_0$(최대 브리징 변위) 이하로 억제됨.
2. **변형률 비의존적 균열폭 특성**:
   - 일반 철근콘크리트(RC)는 인장 변형률 증가 시 철근의 응력 증가에 비례하여 균열폭이 선형적으로 확대됨(0.2~1.0 mm).
   - ECC는 인장 변형률이 0.5 %에서 3.0 %로 6배 증가하더라도 개별 균열폭은 거의 증가하지 않으며, 단지 새로운 미세 균열 개수가 6배 증가함.

## 내구성에 미치는 영향

- **수분 및 염화물 침투 억제**: 균열폭이 100 µm 이하일 때 물의 투수계수는 미균열(uncracked) 콘크리트 수준과 유사하게 급감하며, 염화물 확산계수도 획기적으로 낮아져 내부 철근의 부식을 원천 방지함.
- **자가치유(Self-Healing) 성능 극대화**: 50 µm 이하의 균열폭은 모세관 수분 응축 및 탄산칼슘 석출을 유도하여 100 % 완전 치유를 가능케 함.
- **동결융해 저항성 향상**: 미세 균열 내 수분 동결 시 팽창압이 섬유 가교망을 통해 완충되어 박리 파괴를 방지함.

## 관련 파라미터

- $w_{max}, w_{avg}$: 최대 및 평균 균열폭 (µm)
- $\delta_{ss}$: 정상상태 균열 개구 변위 (µm)
- $K_m$: 매트릭스 파괴인성 ($\text{MPa}\cdot\text{m}^{1/2}$)
- $J'_b$: 상보적 섬유 가교 에너지 (J/m²)

## 관련 노트

- [[multiple-cracking-behavior]] — 균열폭을 분산시키는 다중균열 메커니즘.
- [[self-healing-ecc]] — 균열폭 제어가 선행되어야 달성되는 자기치유.
- [[pseudo-strain-hardening-criteria]] — 정상상태 균열 진전을 보장하는 PSH 조건.
- [[kamal-2008-uhp-shcc-crack-opening-zero-span-test]] — 제로스팬 인장시험을 통한 균열 개방 특성 평가.
- [[ahmad-2003-reinforcement-corrosion-in-concrete-structures]] — 균열폭과 철근 부식 속도의 상관관계.

- [[bawono-2019-ecc-pavement-skid-drainage]] — 도로 포장용 ECC의 균열 제어 및 미끄럼 마찰·배수 성능.

- [[el-maaddawy-2003-impressed-current-corrosion]] — 외가전류 가속부식의 패러데이 법칙 및 피복 콘크리트 팽창변형률 한계 원전.

- [[kumar-2011-biomimetic-concrete-self-healing-micp]] — 미생물 유도 탄산칼슘 침전(MICP) 기반 균열 자가치유 생체모방 총설.

- [[hearn-1998-self-sealing-autogenous-healing-hydration]] — 토론토대 Nataliya Hearn: 자체밀폐(SSE) vs 자가치유 vs 지속수화 메커니즘 분리 불후의 원전.

- [[herbert-2013-self-healing-ecc-natural-environment]] — 미시간대 Victor Li: 1년 실외 자연 기후 노출 하 ECC 100% 자가치유 원전.

- [[huang-2013-slag-activation-self-healing-caoh2]] — TU Delft 광예 교수: 포화 Ca(OH)2 고로슬래그 알칼리활성화 자가치유 원전.

- [[jang-2011-crack-width-chloride-diffusion-migration]] — 서울대 오병환/철도연 장승엽: 콘크리트 미세균열 임계폭 55~80 um 및 염화물 확산 형상계수 원전.

File: wiki/concepts/fly-ash-ggbs-binary-system.md
---
title: "Fly Ash-GGBS Binary Binder System (플라이애시-슬래그 2성분계 결합재 체계)"
type: concept
source: "[[sahmaran-2009-aggregate-type-size-ecc]], [[cho-2015-strain-hardening-low-cementitious-composites]], [[choi-2020-aas-shcc-micromechanics]]"
date: 2026-08-23
tags: [concept, binary-binder, fly-ash, ggbs, slag, hydration, micromechanics, psh-margin, low-carbon]
---

# Fly Ash-GGBS Binary Binder System (플라이애시-슬래그 2성분계 결합재 체계)

## 정의

변형경화형 시멘트 복합재(ECC/SHCC) 및 알칼리 활성 복합재(AAS/EGC)에서 시멘트를 대량 치환하거나 대체하기 위해 구형의 플라이애시(Fly Ash, FA)와 잠재수경성을 지닌 고로슬래그 미분말(GGBS)을 상호 보완적인 조합으로 혼합 사용하는 결합재 시스템.

## 상호 보완적 메커니즘

1. **레올로지 및 유동성 개선 (볼베어링 효과)**:
   - 구형 입자인 FA는 슬러리의 점성을 낮추고 유동성을 대폭 향상시켜 섬유의 뭉침(balling)을 방지하고 균일한 분산을 유도함.
2. **반응 속도 및 조기 강도 보완**:
   - FA 단독 사용 시 발생하는 초기 수화 지연 및 조기 강도 저하 문제를 잠재수경성이 우수한 GGBS의 빠른 반응성으로 보완하여 3~7일 조기 강도를 확보함.
3. **미시역학적 PSH 마진 최적화**:
   - **매트릭스 파괴인성($K_m$) 제어**: FA 비율이 증가할수록 매트릭스 인성이 완만해져 균열선단 에너지($J_{tip}$)를 낮춤.
   - **계면 화학결합($G_d$) 억제 및 마찰 결합($\tau_0$) 증대**: 섬유와 매트릭스 사이의 취성적 화학 결합을 낮추고 조밀한 C-S-H / C-A-S-H 겔 형성을 통해 적정 마찰 전단응력을 형성하여 섬유의 끊어짐(rupture) 없이 완전 인발을 유도함.

## 대표적 배합비 및 반응 생성물

- 일반 시멘트계 ECC: FA/Cement 비율 1.2~4.0 (High-Volume Fly Ash).
- 저시멘트/무시멘트계: FA : GGBS = 8:2 ~ 5:5 비율 조합.
- 주요 수화/중합 생성물: C-A-S-H 겔 및 N-A-S-H 겔 복합 구조, 치밀한 미세 공극 형성.

## 관련 노트

- [[sahmaran-2009-aggregate-type-size-ecc]] — 고함량 플라이애시 ECC의 골재 및 기계적 특성.
- [[cho-2015-strain-hardening-low-cementitious-composites]] — GGBS 및 FA 60 % 치환 저시멘트 SHFLC 배합 설계.
- [[choi-2020-aas-shcc-micromechanics]] — PE 섬유 보강 알칼리 활성 슬래그 SHCC의 미시역학적 규명.
- [[one-part-shgc]] — FA-GGBS 기반 1액형 지오폴리머 복합재 설계.
- [[pseudo-strain-hardening-criteria]] — 결합재 조성에 따른 매트릭스 인성 및 PSH 여유 지수 변화.

File: wiki/concepts/high-strength-strain-hardening-composites.md
---
title: "High-Strength Strain-Hardening Cementitious Composites (HS-SHCC / UHDCC)"
type: concept
date: 2026-08-23
tags: [hs-shcc, uhdcc, ultra-high-ductility, pe-fiber, high-strength-matrix, aspect-ratio, complementary-energy, concept]
source: internal
---


# 초고강도-초고연성 변형경화 시멘트 복합체 (HS-SHCC / UHDCC)

## Summary

압축강도 80~150 MPa급의 고강도·초고강도 시멘트 매트릭스에서 매트릭스 파괴인성($K_m$) 상승으로 인한 취성화 한계를 극복하고, 1축 직접인장강도 10~15 MPa 및 인장 변형률 능력 4~8 %를 동시에 구현하는 첨단 복합재료 설계 이론 및 미시역학 체계.

## 1. 고강도 매트릭스에서의 변형경화 딜레마와 해결 원리

- **미시역학적 모순**:
  - 매트릭스 강도가 증가(W/B 0.15~0.25)하면 기지의 파괴인성($K_m$) 및 균열선단 에너지($J_{tip} \approx K_m^2/E_m$)가 급증함.
  - 동시에 계면 부착력($\tau_0$)이 과도하게 상승하여 섬유가 인발 슬립되지 못하고 조기 인장 파단(Rupture)되어 PSH 에너지 조건($J'_b/J_{tip} \ge 1.0$)을 만족하기 극도로 어려워짐.
- **극복 솔루션 (UHDCC 미시역학 최적화)**:
  1. **초고강도 소수성 PE 섬유 채택**: 인장강도 2700~3200 MPa급 초고강도 폴리에틸렌(PE) 단섬유를 적용하여 계면 화학결합을 배제하고 순수 마찰 슬립 인발 유도.
  2. **섬유 형상비($L_f/d_f$) 및 직경 미세화**: 직경 12~16 µm 미세 섬유를 사용하여 단위 부피당 가교 개수 밀도($N_f \propto 1/d_f^2$)를 극대화하고 가교력 분산을 최소화.
  3. **적정 초기균열강도 제어**: 강도 성능 지표($\sigma_0/\sigma_{fc} \ge 2.0$)를 확보하여 포화 미세 다중균열을 유도.

## 2. 대표 성능 및 재료 지표

- **압축강도**: 80 ~ 160 MPa.
- **1축 직접인장강도**: 8.0 ~ 15.0 MPa.
- **인장 변형률 능력**: 4.0 ~ 7.9 % (일반 콘크리트의 400~800배).
- **균열폭 제어**: 피크 하중 도달 시 평균 잔류 균열폭 30 ~ 120 µm.

## 3. 관련 핵심 연구 논문

- [[choi-2016-ultra-high-ductile-aas-pe-composite]] — W/B 0.26에서 인장 13.06 MPa, 연신율 7.50 % AAS 복합체 (이방연 그룹).
- [[choi-2017-uhpm-pe-fiber-tensile-cracking]] — 150 MPa 초고강도 매트릭스 PE 섬유 복합체 (이방연 그룹).
- [[choi-2020-high-ductility-high-strength-pe-composite]] — 80 MPa 매트릭스에서 7.90 % 세계 최고 연신율 달성 (이방연 그룹).
- [[curosu-2017-direct-tensile-shcc-strain-rates]] — 140 MPa 초고강도 HS-SHCC 단일 섬유 및 복합체 인장 원전 (Mechtcherine).
- [[chen-2026-interfacial-bond-pe-fiber-alkali-activated]] — 6 % 이상 초고연성 구현을 위한 미시역학 이론 (Tongji Univ).
- [[uhpc-vs-ecc-design-space]] — 초고강도와 초고연성의 설계 공간 비교.

- [[ding-2018-structural-behaviors-uhp-ecc-beams]] — 120 MPa UHP-ECC 보의 무스터럽 연성 휨 파괴 및 구조 성능.

- [[dziomdziora-2025-hybrid-fiber-uhpc-review]] — UHPC 하이브리드 섬유 보강 메커니즘 및 내구성 2025 종합 총설.

- [[ge-2019-ecc-concrete-hybrid-composite-beams]] — 32개 ECC-콘크리트 층상 합성보 휨 거동 및 BFRP-철근 하이브리드 배근 원전.

- [[ghods-2020-fixed-end-beams-hpfrcc-ductility]] — 강섬유 HPFRCC 양단 고정 보 소성힌지 연성 105% 및 에너지 흡수 165% 폭증 원전.

- [[he-2017-cnf-coated-pe-fiber-shuhpc]] — NTU: 상온 CNF 코팅 PE 섬유 계면 마찰력 66% 증대 및 155 MPa SHUHPC 4.6% 인장연신율 원전.

- [[kang-2016-hybrid-steel-microfiber-uhpc-tensile]] — 전남대 이방연 교수: 150 MPa UHPC 강섬유-PE 마이크로섬유 하이브리드 인장거동 원전.

- [[hung-2021-structural-engineering-uhpc-review]] — 성공대/미시간대: ASCE R/UHPC 구조부재 역학/해석/설계기준 글로벌 종합총설.

- [[dyke-2024-standards-lunar-isru-materials]] — 퍼듀대: 달 ISRU 복토 구조재료 시험표준 및 착륙패드 인프라 설계기준 랜드마크 원전.

- [[ellery-2022-leveraging-isru-lunar-base-construction]] — 칼턴대: 달 ISRU 100% 완전자립형 3D프린팅/전력망/자가복제로봇 산업생태계 랜드마크 총설.

- [[jarvstrat-2004-self-sufficient-lunar-colony-design]] — 스웨덴: 달 기지 100 kN/m2 내압지배역학 및 인장-압축기둥 자립기지 원전.

- [[jolly-1994-shielded-lunar-outpost-construction]] — 콜로라도대 볼더: NASA FLO 달기지 타이드아치 복토차폐 및 LSV 토공시뮬레이션 원전.

- [[kan-2020-flyash-metakaolin-pva-egc-characterization]] — CCC: 다구찌 최적화 MFA-EGC 6.8% 초고연성 인장변형경화 및 미시역학 검증 원전.

- [[kang-2019-wra-rheology-fiber-orientation-uhpfrc]] — 전남대 이방연 교수: 150 MPa UHPFRC 감수제 유변점도-섬유배향계수 0.82-휨강도 38.5 MPa 연계 원전.

- [[khaleghi-2025-hpfrcc-hybrid-fiber-rc-beams]] — 마이크로/매크로 강섬유-PVA 하이브리드 HPFRCC 93 MPa 및 GFRP 보 4점 휨/ABAQUS CDP 원전.

- [[khalili-1989-lunar-structures-archemy-magma-casting]] — NASA/ASCE: 달 복토 아키미 마그마주조 모놀리식쉘 및 무동바리 압축돔 가설 랜드마크 원전.

- [[kolluru-2000-resonance-frequencies-concrete-elastic-properties]] — 노스웨스턴대 Surendra Shah 교수: 원주형 콘크리트 충격공진 3D 레일리리츠 동탄성계수/포아송비 랜드마크 원전.

- [[de-larrard-2002-hpc-mixture-proportioning]] — de Larrard: 압축 패킹 모델(CPM) 및 레올로지 기반 HPC 최적 배합설계 랜드마크 원전.
- [[felekoglu-2015-htpp-ecc-fiber-distribution-image-analysis]] — Felekoğlu: HTPP-ECC 섬유 분산성 SEM-화상분석 및 점도 제어 원전.

- [[kwon-2016-pe-frcc-silica-sand-fly-ash-tensile]] — 이방연 교수: PE 섬유보강 복합체 절건 규사 및 FA 60% 치환 인장연성 5.58% 원전.
- [[lawler-2003-hybrid-fiber-fracture-processes-sscv]] — Surendra Shah: 마크로-마이크로 하이브리드 섬유 파괴 메커니즘 및 SSCV 균열 계측 랜드마크 원전.

- [[lee-2017-polyurethane-preplaced-aggregate-high-damping]] — 이방연 교수: 폴리우레탄 사전배치 골재 기반 감쇠비 18.1% 초고감쇠 복합체 원전.
- [[lee-2018-polyurethane-coated-aggregate-prepacked-concrete]] — 이방연 교수: PU 코팅 골재 프리팩트 콘크리트 감쇠비 6.21% 및 층간소음 제어 원전.

- [[li-2019-performance-based-design-all-grade-shcc]] — Li & Yu: 40~120 MPa 전 강도 등급 변형경화 복합체 성능 기반 설계(PBD) 및 섬유 보강 지수 모델 원전.
- [[li-2017-fluoride-functionalized-fiber-interface]] — Li & Liu: 섬유 표면 2단계 불소화 화학 그래프팅 계면 개질 원전.

- [[liang-2016-damping-property-recycled-aggregate-concrete]] — Liang & Liu: 순환골재 콘크리트 5상 미세구조 기반 진동 감쇠비 2배 증대 원전.
- [[liu-2022-uhpc-high-velocity-projectile-impact-review]] — Liu & Wu: UHPC 초고속 발사체 관통 저항성 및 FGM 다층 방호 설계 최고 총설 원전.

- [[liu-2018-basalt-textile-reinforced-concrete-impact-temperature]] — Liu & Zhu & Shi: 현무암 텍스타일 보강 콘크리트(BTRC) 충격 속도 및 극한 온도 파괴 거동 원전.

- [[lai-2009-dynamic-viscoelastic-damage-model-uhpcc]] — Lai & Wei Sun: 200 MPa급 UHPCC 고변형률 속도 SHPB 동적 거동 및 점탄성 손상 모델 원전.
- [[maca-2014-uhpfrc-mix-design-projectile-impact-response]] — Maca & Sovjak: 175 MPa급 UHPFRC 배합 설계 및 7.62 mm 소총탄 충격 방호 원전.

- [[ling-2025-sfcb-reinforced-ecc-concrete-composite-beams]] — Ling & Cai: 강-FRP 복합보강근(SFCB) 및 인장측 ECC 치환 합성보 휨 거동 원전.
- [[luo-2019-high-temperature-impact-high-strength-ecc]] — Luo & Yu & Zhu: 86 MPa 초고강도 HS-ECC 고온 가열 인장 연성 및 폭렬 방지 원전.

- [[nam-2017-blast-resistance-frcc-panels-contact-explosion]] — 충남대 김규용 교수 & 남정수: 2 vol.% 섬유보강 FRCC 패널 접촉 폭발 방폭 성능 원전.

- [[nguyen-2020-autogenous-healing-high-strength-ecc-calcium-binders]] — 이방연 교수: 100 MPa급 초고강도 HS-ECC 자생 자가치유 및 재가력 인장강도 회복 원전.

- [[ogura-2018-3d-printable-strain-hardening-cement-composites]] — TU Dresden Mechtcherine & Ogura: 3D 콘크리트 프린팅용 변형경화 복합체(3D-SHCC) 원전.
- [[nguyen-2024-influential-factors-slag-rubber-ecc-taguchi]] — 이방연 교수: 슬래그-고무 하이브리드 S-ECC 인장 연성($\varepsilon_u = 7.20\%$) 원전.

- [[felekoglu-2015-htpp-ecc-fiber-distribution-image-analysis]] — Felekoglu: HTPP 마이크로 섬유 2D 화상분석 섬유 밀도 맵 및 인장 변형경화 원전.

- [[ozyurt-2007-fiber-dispersion-rheology-mechanical-properties]] — Surendra Shah: AC-IS 비파괴 섬유 분산도 및 레올로지-역학 거동 원전.
- [[pakravan-2019-synthetic-fibers-cementitious-composites-review]] — Pakravan: 시멘트 복합체용 합성 섬유 및 계면 부착역학 최고 총설.

- [[ranade-2015-tensile-rate-effects-high-strength-high-ductility-concrete]] — Victor Li & Ranade: 고강도·고연성 콘크리트(HSHDC) 인장 속도 의존성 원전.
- [[ranade-2017-impact-resistance-high-strength-high-ductility-concrete]] — Victor Li & Ranade: HSHDC 낙추 충격 저항성 및 배면 스폴링 제로 원전.
- [[pyo-2017-coarser-fine-aggregate-tensile-properties-uhpc]] — 이방연 교수 & 표석훈: 조립 잔골재($d_{max}=5.0\ \text{mm}$) 적용 경제형 UHPC 인장 변형경화 원전.

- [[park-2015-cracking-resistance-hybrid-fiber-cementitious-composites]] — 이방연 교수: 하이브리드 섬유 보강 복합체 휨 균열 저항성 및 충격 흡수 원전.
- [[park-2024-compressive-tensile-properties-high-ductility-slag-composites]] — 이방연 교수: W/B 비 및 섬유 종류에 따른 슬래그 복합체 압축 및 인장 거동 원전.
- [[park-2025-pe-selvage-fiber-length-effects-ecc]] — 이방연 교수: 재활용 PE 셀비지 섬유 길이 최적화 ECC 인장 변형경화 원전.
- [[portal-2017-trc-foamed-concrete-sandwich-bending-behaviour]] — Portal & Malaga: 텍스타일 보강 콘크리트(TRC) 폼 콘크리트 샌드위치 패널 휨 거동 원전.

- [[reda-1999-microstructural-investigation-innovative-uhpc]] — Shrive & Reda: 소성 보크사이트 골재 반응 기반 200 MPa급 UHPC ITZ 치밀화 원전.
- [[redon-2001-pva-fiber-interface-properties-oiling-ecc]] — Victor Li & Kuraray: PVA 섬유 계면 역학 및 1.2% 오일링 코팅 불후의 최고 고전.
- [[rathish-2006-high-performance-ferrocement-constitutive-behaviour]] — Rathish Kumar: 고성능 페로시멘트 1축 압축 구성방정식 원전.

- [[ranade-2011-development-high-strength-high-ductility-concrete]] — Victor Li & Ranade: 165 MPa 초고강도 4.5% 초고연성 HSHDC 개발 효시 원전.

- [[yu-2017-ultra-high-ductile-cementitious-composites]] — Victor Li & Yu: 1축 인장변형률 8.8%(최대 12%) 초고연성 UHDCC 설계 원전.
- [[choi-2015-rheological-mechanical-fr-aac]] — 이방연 교수: 저점도 고유동 알칼리 활성화 슬래그 섬유복합체 원전.
- [[lee-2015-tensile-behavior-pe-fiber-cementless-composite]] — 이방연 교수: PE 섬유 보강 무시멘트 복합재료의 1축 인장 변형경화 거동 원전.

- [[tosun-felekoglu-2014-flaw-size-fiber-distribution-ecc-ductility]] — Felekoglu & Victor Li: 초기 결함 크기 및 형광 2D 섬유 분산도 기반 ECC 연성 원전.
- [[cho-2015-strain-hardening-low-cementitious-composites]] — 조창근 & 이방연 교수: 저시멘트 고연성 복합체(SHFLCC) 1축 인장 변형경화 원전.
- [[cho-2012-extruded-dfrcc-panel-composite-slab-flexure]] — 조창근 & 이방연 교수: 압출 성형 DFRCC 패널 및 RC 합성 슬래브 휨 거동 원전.
- [[zhou-2015-uniaxial-compression-behavior-pva-ecc]] — Pan & Leung: PVA-ECC 1축 압축 거동 및 비선형 구성방정식 원전.

- [[choi-2015-basalt-fiber-reinforcing-engineering-properties]] — 이방연 교수: 현무암 마이크로 섬유 단일 섬유 인발 계면 마찰역학 원전.
- [[chun-2024-rc-beams-impact-resistance-hpfrcc]] — 유두열 교수: HPFRCC(UHPFRC/PE-ECC) 적용 RC 보 낙추 충격 저항성 원전.

- [[ranade-2013-composite-properties-high-strength-high-ductility-concrete]] — Victor Li & Ranade: 165 MPa 압축강도 및 4.5% 연성 HSHDC 복합체 역학 원전.
- [[du-2025-steel-uhdcc-composite-bridge-deck-bending]] — Shao: 강재-UHDCC 합성 교량 상판 부모멘트 휨 성능 원전.
- [[choi-2015-tensile-behavior-uhpc-fiber-combinations]] — 이방연 교수: 강섬유-PE/현무암 하이브리드 UHPC 1축 인장 변형경화 원전.

- [[li-2003-engineered-cementitious-composites-review-jact]] — Victor Li: ECC 10년의 연구개발 집대성 및 실물 구조 적용 불후의 최고 고전 총설.
- [[hyun-2021-ecc-replacement-length-rc-columns-cyclic]] — 김윤용 & 이방연 교수: RC 기둥 소성 힌지부 ECC 국소 치환 이력 거동 원전.
- [[chen-2004-aggregate-effect-fracture-behavior-high-strength-concrete]] — Chen: 굵은골재 최대 치수에 따른 고강도 콘크리트 파괴인성 및 골재 관통 파괴 원전.

- [[labib-2018-fibre-reinforced-cement-composites-review]] — Labib: 섬유보강 시멘트 복합체(FRC)의 섬유 종류별 가교 메커니즘 및 하이브리드 설계 종합 총설.

- [[su-2024-flexural-behavior-beams-gfrp-hpfrcc-strengthening]] — Shao: GFRP 보강근 및 PVA-ECC 하부 덧씌우기 휨 보강 원전.
- [[tong-2025-steel-uhtcc-composite-decks-wet-joints-flexure]] — Shi-Lang Xu: 습식 조인트 적용 프리캐스트 강-UHTCC 합성 교량 바닥판 원전.
- [[zhu-2020-3d-printable-ecc-ultra-high-tensile-ductility]] — Pan & Sanjayan: 3D 프린팅 전용 초고연성 복합체(3DP-ECC, 8.2% 연신율) 원전.
- [[boshoff-2007-tensile-creep-strain-hardening-cement-composites]] — van Zijl: 변형경화 시멘트 복합체(SHCC)의 지속 하중 하 1축 인장 크리프 원전.

- [[zeng-2022-frp-grid-reinforced-uhpc-composite-plates-flexure]] — Zeng: FRP 그리드 보강 20mm 초박형 UHPC 복합판 휨 거동 원전.
- [[zhao-2023-steel-uhpc-composite-beams-negative-moment-behavior]] — Zhao: 강재-UHPC 합성보 부모멘트 휨 내력 및 소성 모멘트 설계 원전.
- [[cao-2019-enhancing-flexural-performance-layered-uhpfrc]] — Yu: 기능경사 적층 구조(Layered UHPFRC) 휨 성능 극대화 원전.
- [[beppu-2008-damage-evaluation-concrete-plates-high-velocity-impact]] — Beppu: 고속 발사체(200~500 m/s) 충돌 하 콘크리트 판 배면 스폴링 및 관통 한계 원전.

- [[choi-2015-basalt-fiber-bonding-properties]] — 최정일 & 이방연 교수: 시멘트 기지 내 현무암 단일 섬유의 계면 부착 특성 및 스너빙 계수 원전.

- [[elmesalami-2022-engineered-cementitious-composites-critical-review]] — Mustafa Sahmaran: 엔지니어드 시멘트 복합체(ECC) 30년 연구 집대성 및 구조 응용 종합 비판적 총설.
- [[eberhardt-2001-fiber-orientation-2d-image-analysis-error-estimation]] — Clarke: 단섬유 복합재료의 2D 이미지 분석 기반 3차원 섬유 배향 텐서 고속 추출 및 보정 원전.

- [[abbas-2016-uhpc-mechanical-performance-durability-sustainability]] — Moncef Nehdi: 초고성능 콘크리트(UHPC) 역학, 내구성, 지속가능성 및 시공 과제 종합 총설.
- [[cai-2025-nc-uhpc-composite-beams-flexural-behavior]] — Zhi-Qi He: 초박형 UHPC 층 매립형 보통콘크리트-UHPC 복합 보의 휨 거동 및 이론 모델 원전.
- [[cao-2025-bamboo-scrimber-concrete-composite-beams-uhpc-ecc]] — Lin & Sun: 대나무 스크림버-고성능 콘크리트(UHPC/ECC) 친환경 하이브리드 합성보 휨 거동 원전.
- [[chen-2024-profiled-steel-uhtcc-assembled-bridge-decks-flexure]] — Shi-Lang Xu: 골형 강판-UHTCC 조립식 복합 교량 바닥판 휨 거동 원전.
- [[choi-2016-fiber-orientation-uhpcc-post-cracking-tensile]] — 최명성 & 이방연 & 고경택: 3차원 섬유 배향 분포(FOD) 기반 UHPCC 균열 후 인장 거동 예측 모델 원전.

- [[chen-2025-damaged-rc-beams-strengthened-uhpc]] — Xudong Shao: 손상된 RC 보의 UHPC 덧씌우기 휨 보강 및 내력 회복 원전.
- [[hossain-2020-shear-behavior-hybrid-scc-ecc-composite-beams]] — Hossain: 자기충전 콘크리트 및 ECC 하이브리드 복합 보의 무전단철근 전단 거동 원전.
- [[ge-2023-steel-precast-uhpc-composite-beams-flexural-behavior]] — Wenjie Ge: 강재-프리캐스트 UHPC 조립식 복합 보 휨 역학 거동 원전.
- [[kim-2009-modified-fiber-bridging-curve-ecc-tensile]] — 김윤용 & 이방연 & 김진근: 수정된 섬유 가교 곡선을 고려한 ECC의 인장변형특성 예측 모델 원전.

- [[ding-2020-structural-behaviors-uhp-ecc-beams-bending]] — Ke-Quan Yu & Shi-Lang Xu: 초고성능 UHP-ECC 철근 보의 휨 거동 및 부착 쪼갬 제거 원전.
- [[hambach-2017-properties-3d-printed-fiber-reinforced-cement-paste]] — Dirk Volkmer: 3D 프린팅 섬유보강 시멘트 페이스트의 전단 유동 섬유 정렬 및 휨강도 105MPa 불후의 랜드마크.

- [[huang-2021-flexural-performance-uhpc-concrete-ecc-composite-beams]] — Jian-Guo Dai & Shi-Lang Xu: 기능경사 UHPC-NC-ECC 3단 적층 및 타공강판 복합 보의 휨 거동 원전.
- [[huang-2021-ultra-high-strength-ecc-over-210mpa]] — Bo-Tao Huang & Victor Li: 압축강도 210MPa 돌파 초고강도 엔지니어드 시멘트 복합체(UHS-ECC) 원전.

- [[kanda-2006-saturated-psh-design-criteria-ecc]] — Tetsushi Kanda & Victor Li: 포화 PSH 거동을 위한 ECC 실용 미시역학 설계 기준 불후의 고전.
- [[kang-2011-fiber-distribution-uhsc-flexural-strength]] — 강수태 & 이방연 & 김진근 & 김윤용: 타설 방향 섬유 배향 특성에 따른 SFR-UHSC 휨강도 원전.
- [[kang-2016-control-tensile-behavior-uhpc-artificial-flaws-fiber-hybridization]] — 이방연 & 강수태 & Felekoglu: 인공 결함 및 섬유 하이브리드화 UHPC 인장 거동 제어 원전.

- [[kim-2007-tensile-fiber-dispersion-pva-ecc-slag]] — 김윤용 & 김진근 & 이방연: 슬래그 치환 PVA-ECC의 형광 영상 분석 기반 섬유 분산성 및 인장 변형경화 원전.
- [[kim-2014-flexural-performance-rc-beams-shcc-hsrs-bars]] — 김윤용 & 이방연 & 조창근: 고강도 철근 및 SHCC 하부 덧씌우기 보강 RC 보의 휨 거동 원전.
- [[kim-2016-flexural-toughness-impact-resistance-polyamide-fiber-concrete]] — 김규용: 번들형 폴리아미드 섬유 보강 고강도 콘크리트의 휨 인성 및 낙하 충격 저항성 원전.
- [[khan-2016-flexural-behavior-hsc-beams-shcc-layer-steel-fibers]] — M. Iqbal Khan: 고강도 콘크리트 보의 SHCC 층 및 강섬유 복합 보강 휨 거동 원전.

- [[kim-2015-static-mechanical-properties-impact-resistance-metallic-fibers]] — 김규용: 비정질 금속 섬유 및 일반 강섬유 보강 콘크리트의 정적 역학 특성 및 낙하 충격 저항성 원전.
- [[kim-2018-response-uhpfrc-hdfrc-high-velocity-impact]] — 김규용 & 최정일 & 이방연: 고속 발사체 충돌 하 UHPFRC 대 HDFRC 방호 복합체의 파괴 메커니즘 원전.
- [[kwon-2012-flow-dependent-tensile-behavior-radial-placing-uhpfrcc]] — 권승희 & 강수태 & 이방연 & 김진근: 방사상 유동 타설 하 UHPFRCC의 유동 거리별 1축 인장 거동 원전.

- [[lai-2025-uhpfrc-nc-composite-beams-flexural-strength-deformation]] — Xudong Shao: 하부 UHPFRC 및 상부 보통 콘크리트 복합 보의 휨 내력 원전.
- [[lee-2007-wire-woven-bulk-kagome-truss-cores-mechanics]] — 강기주 & 전인수: 와이어 직조 벌크 카고메(WBK) 금속 트러스 코어의 압축 역학 및 에너지 흡수 원전.

- [[lee-2009-quantitative-evaluation-technique-pva-fiber-dispersion]] — 이방연 & 김진근 & 김윤용: PVA 섬유 보강 시멘트 복합체의 형광 영상 기반 섬유 분산성 정량 평가 원전.
- [[lee-2012-sprayed-frp-system-strengthening-rc-beams]] — 이강석 & 이방연: 분사식 FRP 시스템을 적용한 노후 RC 보의 휨 보강 거동 원전.
- [[lee-2012-flexural-performance-fiber-distribution-extruded-dfrcc-panels]] — 이방연 & 조창근 & 김윤용: 압출 성형 기반 초박판 DFRCC 패널의 섬유 배향 및 휨 처짐경화 원전.

- [[lee-2016-mechanical-properties-tensile-strain-hardening-hybrid-uhpc]] — 이방연 & 최정일 & 강수태 & 김윤용: 마이크로 강섬유 및 PE 섬유 하이브리드 UHPC의 1축 인장 변형경화 거동 원전.
- [[lee-2016-improved-sectional-image-analysis-fiber-orientations]] — 이방연 & 강수태 & 김윤용: 강섬유 복합체의 섬유 배향각 정밀 계측을 위한 개선된 단면 영상 분석 기법 원전.
- [[lee-2017-microstructural-investigation-cac-uhpc-high-temperatures]] — N. K. Lee & 고경택 & 류금성: 칼슘 알루미네이트 시멘트(CAC) 기반 UHPC의 초고온 노출 하 미세구조 상전이 및 내화 거동 원전.

- [[lee-2026-new-concept-lunar-construction-transported-cement-insitu-aggregates]] — 이방연 & 최정일 & 강수태 & 김진근: 지구 수송 특수 시멘트와 현지 파쇄 월면 골재를 융합한 하이브리드 달 기지 건설 원전.
- [[li-2003-on-engineered-cementitious-composites-review-jact]] — Victor Li: 엔지니어드 시멘트 복합체(ECC) 10년 연구 집대성 및 실구조물 적용 불후의 최고고전 총설.

- [[li-2006-microstructure-variability-macroscopic-properties-ecc]] — Victor Li & Michael Lepech: 미세구조 불균일성과 ECC 거시적 인장 물성 간 확률적 다스케일 연결 원전.
- [[li-2013-rheology-fiber-dispersion-robust-properties-ecc]] — Mo Li & Victor Li: 신선 매트릭스 레올로지 제어를 통한 ECC 섬유 분산 및 인장 변형경화 재현성 원전.
- [[li-2017-effect-pce-superplasticizer-early-age-uhpc]] — P. P. Li & Q. L. Yu: PCE 감수제 분자 구조가 UHPC의 조기재령 유변 거동 및 수화 반응에 미치는 영향 원전.
- [[li-2019-responses-post-impact-properties-uhpfrc-pendulum-impact]] — P. P. Li & Q. L. Yu: 진자식 충격 하 UHPFRC 동적 손상 거동 및 충격 후 잔존 역학 물성 평가 원전.

- [[guo-2021-predicting-mechanical-properties-hpfrcc-micromechanics-machine-learning]] — Pengwei Guo & Victor Li & Yi Bao: 미시역학과 머신러닝 융합을 통한 HPFRCC 기계적 물성 예측 모델 원전.
- [[zhang-2016-inclined-fiber-pullout-cementitious-matrix-numerical-study]] — Hui Zhang & Rena Yu: 경사 섬유의 시멘트 기지 인발 거동 3차원 수치해석 원전.
- [[fette-2004-vectran-fiber-time-dependent-behavior-static-loading-nasa]] — Russell Fette: 액정 폴리머 Vectran 고강도 섬유의 시간 의존적 거동 및 크리프 파단 역학 원전.

- [[lu-2021-micromechanical-model-ultra-high-strength-ductility-cementitious-composites]] — Chao Lu & Christopher Leung & Victor Li: 초고강도·초고연성 시멘트 복합체의 3차원 미시역학 해석 모델 원전.
- [[mlekusch-1999-fiber-orientation-short-fiber-composites-image-analysis]] — B. Mlekusch: 단섬유 보강 복합재료의 3차원 섬유 배향 텐서 정량 영상 분석 불후의 교과서.
- [[morton-1976-effect-metal-wires-fracture-brittle-matrix-composites]] — J. Morton & G. W. Groves: 취성 매트릭스 내부 금속 와이어의 인발 파괴 역학 및 소성 굽힘 에너지 역사적 고전.

- [[muthusamy-2010-unprecedented-vibration-damping-cement-graphite-composite]] — Sivaraja Muthusamy & Deborah Chung: 시멘트-박리 흑연 복합체의 초고감쇠 및 고강성 동시 발현 불후의 고전.

- [[nikbakht-2019-shear-flexural-behavior-steel-reinforced-hpscc-beams]] — Ehsan Nikbakht: 초고성능 자기충전 콘크리트 철근보의 전단 및 휨 거동 실험 해석 원전.

- [[ranade-2013-micromechanics-high-strength-high-ductility-concrete]] — Ravi Ranade & Victor Li: 초고강도·고연성 콘크리트 HSHDC의 3차원 미시역학 설계 및 경사 인발 역학 원전.

- [[richard-1995-reactive-powder-concretes-rpc-composition-properties]] — Pierre Richard & Marcel Cheyrezy: 반응성 분말 콘크리트(RPC)의 배합 원리 및 미세구조 불후의 최고 고전.

File: wiki/concepts/impact-and-blast-resistance-frcc.md
---
title: "Impact and Blast Resistance of Fiber-Reinforced Cementitious Composites"
type: concept
date: 2026-08-23
tags: [impact-resistance, blast-resistance, projectile-impact, high-strain-rate, dynamic-increase-factor, scabbing, penetration, layered-panels, concept]
source: internal
---


# 섬유보강 시멘트 복합체(FRCC/UHPFRC/ECC)의 고속 충돌 및 폭발 방호 메커니즘

## Summary

테러 폭발, 군사 비상체 충돌 및 고속 낙하 충격 등 극한 동적 하중 환경에서 방호 구조물의 건전성을 확보하기 위해, 고강도 강섬유 복합체(UHPFRC)와 고연성 복합체(ECC/HPFRCC)의 변형률 속도 효과(Strain Rate Effect), 동적 파괴 역학 및 층상 방호 설계를 포괄하는 핵심 구조 방호 개념.

## 1. 충돌 및 폭발 하중 하의 파괴 모드 분류

1. **국부 관입 및 스폴링 (Front Face Crater / Spalling)**: 탄체 충돌 직후 발생하는 초고압 충격파에 의해 전면부 표면이 원추형으로 파쇄 탈락하는 현상.
2. **배면 박락 및 스캐빙 (Rear Face Scabbing)**: 탄체 압축 충격파가 배면 자유단에서 인장 반사파(Tension Wave)로 전이될 때 배면 콘크리트가 파편으로 고속 비산하는 현상 (인명 피해의 주요 원인).
3. **콘 전단 플러깅 (Shear Plugging)**: 탄체의 전단 추진력에 의해 관통 경로 주위로 전단 원추형 블록이 일체로 밀려나가는 현상.
4. **완전 관통 (Perforation)**: 탄체가 부재를 완전히 뚫고 반대편으로 빠져나가는 극한 파괴 상태.

## 2. 방호 성능 극대화를 위한 하이브리드 및 층상(Layered) 메커니즘

- **전면 초고강도(HS) + 후면 초고연성(HD) 비대칭 층상 최적화**:
  - **전면 초고강도층 (UHPFRC, 압축강도 150 MPa급)**: 탄체의 국부 운동에너지를 소산시키고 탄두를 변형/파쇄하여 관입 깊이를 최소화.
  - **후면 초고연성층 (ECC, 인장연신율 6~8 %급)**: 배면 반사 인장파를 PE/PVA 섬유의 강력한 인장 가교 및 고밀도 미세 다중균열로 흡수하여 배면 스캐빙 비산 및 관통을 100 % 봉쇄.
- **동적 증강 계수 (DIF: Dynamic Increase Factor)**:
  - 변형률 속도가 정적($\dot{\varepsilon} \approx 10^{-5}\ \text{s}^{-1}$)에서 충돌/폭발 동적 영역($\dot{\varepsilon} \approx 10^1\sim 10^3\ \text{s}^{-1}$)으로 증가함에 따라 인장강도 DIF는 2.0~3.5배, 파괴에너지는 3~5배 비약적으로 증대.

## 3. 관련 핵심 연구 논문

- [[choi-2020-high-strength-composite-impact-resistance]] — 강섬유-PE 하이브리드 보강 복합체의 고속 비상체(1,556 J) 방호 및 NDRC 검증 (이방연 그룹).
- [[choi-2022-hybrid-layered-panels-projectile-impact]] — 초고강도-초고연성 층상 패널의 고속 충돌 방호 최적화 (이방연 그룹).
- [[chun-2024-rc-beams-impact-resistance-hpfrcc]] — HPFRCC 보강 RC 보의 낙추 충격 거동 및 에너지 소산 (이방연 그룹).
- [[curosu-2017-direct-tensile-shcc-strain-rates]] — 고변형률 속도 하의 SHCC 동적 인장 거동.
- [[uhpc-vs-ecc-design-space]] — 초고강도와 초고연성 복합체의 동적 방호 설계 공간.

- [[fakharifar-2014-mechanical-properties-hpfrcc]] — 180개 공시체 HPFRCC 압축·휨·충격 역학 및 통계 확률 분포 원전.

- [[foti-2014-pet-grid-concrete-impact-behavior]] — 폐 PET 병 직조 그리드 매설 콘크리트 슬래브 동적 낙추 충격 관통 방지.

- [[fu-1998-vibration-damping-capacity-cement]] — 개질 실리카퓸 및 라텍스 기반 시멘트 진동 감쇠능(손실탄젠트 390% 증대) 원전.

- [[giner-2011-silica-fume-dynamic-properties-damping]] — 실리카퓸 15% 압축강도 42% 증대 vs ITZ 밀실화 감쇠비 32% 저하 동역학 원전.

- [[habel-2008-uhpfrc-impact-static-rate-dependent]] — UHPFRC 낙추 충격 휨강도 2.2배 급증(DIF=2.22) 및 2자유도 동역학 모델 원전.

- [[kang-2015-wire-woven-cellular-metals-review]] — 전남대 강기주 석좌교수: PMS 와이어직조 메탈 3D Kagome 트러스 신축역학 및 방폭충격에너지 불후의 랜드마크 총설.

- [[kennedy-1976-concrete-missile-impact-design]] — NED: 원자력 격납구조 비상체 충돌 관입/스캐빙/관통 및 수정 NDRC 공식 불후의 랜드마크 총설.

- [[kim-2024-twc-mortar-pressure-volume-relationship]] — 전남대 이방연 교수/ADD: 후육원통 TWC 기반 100 MPa 초고압 모르타르 P-V 상태방정식 신공법 원전.
