Repository: ekvm80/llm-wiki

# LLM Wiki — 시멘트계 복합재료 지식 그래프

시멘트계 고연성·초고성능 복합재료(ECC · SHCC · EGC · UHPC · 지오폴리머) 논문과 교과서를
읽고 한국어로 정리한 연구 지식 베이스, 그리고 그것을 읽기 위한 정적 대시보드.

**→ https://ekvm80.github.io/llm-wiki/**

| | |
|---|---|
| 노트 | **975** (핵심 개념 23 · 논문 861 · 교과서/표준 90 · 종합 1) |
| 노트 간 연결 | **3,447** |
| 발행 연도 | 1964 – 2026 |
| 태그 | 3,285종 |

[Karpathy LLM Wiki 패턴](https://gist.github.com/karpathy/442a6bf555914893e9891c11519de94f)을
따르며, 각 노트는 `[[위키링크]]`로 서로 연결되어 하나의 네트워크를 이룬다.

## 페이지

| 페이지 | 내용 |
|---|---|
| `index.html` | 975개 노트 전체의 인용 네트워크 (Canvas force graph) |
| `catalog.html` | 전체 목록 — 제목·태그·저널·요약 검색, 연도/연결 수 정렬 |
| `concepts.html` | 핵심 개념 23개 + 입문자용 추천 읽기 순서 |

File: wiki/concepts/lunar-isru-materials.md
---
title: "Lunar ISRU Construction Materials (달 현지자원 활용 건설재료)"
type: concept
source: "[[bell-1992-indigenous-resource-utilization-in-design]]"
date: 2026-08-23
tags: [concept, lunar-isru, regolith, space-construction, geopolymer, sulfur-concrete, sintering]
---

# Lunar ISRU Construction Materials (달 현지자원 활용 우주 건설재료)

## 정의

지구로부터의 막대한 페이로드 수송 비용을 최소화하기 위해 달 표면에 무한히 존재하는 현지 자원(달 표토/월면토, Lunar Regolith)을 주원료로 활용하여 달 기지, 착륙대, 방사선 차폐벽 등의 우주 인프라를 구축하는 **현지자원활용(In-Situ Resource Utilization, ISRU)** 기반 건설 복합재료.

## 주요 재료화 기술 경로

1. **무수분 지오폴리머 / 알칼리 활성 재료 (Waterless / Low-Water Geopolymer)**:
   - 달 표토는 고함량의 실리카($\text{SiO}_2$), 알루미나($\text{Al}_2\text{O}_3$), 산화철($\text{FeO}$) 및 칼슘 성분으로 구성되어 있어 지오폴리머 전구체로 적합함.
   - 극한 진공 및 수분 부족 환경을 고려하여 고체 활성화제 건식 배합 또는 폐쇄형 수분 회수 시스템과 결합.
2. **황 콘크리트 (Sulfur Concrete)**:
   - 물을 전혀 사용하지 않고 용융 황(녹는점 115~120 °C)을 결합재로 사용하여 월면토를 골재로 결합시키는 열가소성 복합재. 냉각 시 초고속 강도 발현(수시간 내 30~50 MPa) 가능.
3. **마이크로파/태양열 소결체 (Microwave / Solar Sintering)**:
   - 표토 입자 표면을 1100~1250 °C로 가열 용융시켜 고강도 세라믹/암석형 블록을 제조하는 무결합재 고형화 기술.
4. **현무암 섬유 보강 (Basalt Fiber Reinforcement)**:
   - 달의 현무암질 표토를 직접 방사(melt-spinning)하여 고강도 연속 현무암 섬유를 생산하고, 이를 복합재 보강재로 활용하여 연성과 충격 저항성을 부여.

## 우주 극한 환경 대응 요구조건

- **초고진공 ($10^{-9}\ \text{Torr}$)**: 결합재 내 수분/휘발성 물질의 급격한 증발 및 비등 방지.
- **극심한 일교차 (-180 °C ~ +120 °C)**: 극심한 열팽창/수축 반복에 따른 열피로 균열 저항성 확보.
- **우주 방사선 및 미소 운석 충돌 차폐**: 높은 질량 차폐 계수 및 고인성 충격 흡수 성능 요구.

## 관련 노트

- [[bell-1992-indigenous-resource-utilization-in-design]] — 달 현지자원 활용 기반 우주 구조물 설계 개념 원전.
- [[one-part-shgc]] — 물 사용을 최소화하는 1액형 무시멘트 중합재 체계.
- [[ijp6321-kagome-truss-impact]] — 극한 충격 하중에 대응하는 경량 샌드위치 복합구조.

- [[benaroya-1992-lunar-outpost-design-construction-aisc]] — Benaroya: 달 유인 기지 AISC 적응 구조설계 코드 및 8대 환경하중 체계 랜드마크 원전.

File: wiki/concepts/one-part-shgc.md
---
title: "One-Part Strain-Hardening Geopolymer Composites (1액형 무시멘트 SHGC)"
type: concept
source: "[[nematollahi-2017-one-part-shgc-micromechanics]], [[nematollahi-2017-one-part-pe-shgc-micromechanics]], [[cho-2012-basic-mixing-and-mechanical-tests]]"
date: 2026-08-23
tags: [concept, geopolymer, alkali-activated, one-part-mix, shgc, egc, sustainability, micromechanics]
---

# One-Part Strain-Hardening Geopolymer Composites (1액형 지오폴리머 SHGC)

## 정의

고농도의 부식성 및 위험성이 높은 액상 알칼리 활성화제(수산화나트륨 수용액, 액상 규산나트륨 등)를 사용하는 종래의 2액형(two-part) 지오폴리머와 달리, 고체 상태의 분말형 활성화제와 전구체(플라이애시, 슬래그 등)를 건비빔한 후 **물만 첨가(Just-add-water)**하여 제조하는 고연성 변형경화형 무시멘트 복합재료(SHGC/EGC).

## 기술적 장점 및 재료 메커니즘

1. **시공성 및 안전성 확보**:
   - 현장에서 위험한 강알칼리 수용액 취급 및 발열 반응 제어가 불필요하여 일반 시멘트 콘크리트와 동일한 레미콘·프리캐스트 생산 라인 적용 가능.
2. **미시역학적 PSH 지수 맞춤**:
   - 지오폴리머 매트릭스는 일반 시멘트 페이스트에 비해 파괴인성($K_m$)이 낮고 섬유와의 화학적 부착($G_d$)이 낮아, 친수성 PVA 섬유뿐 아니라 소수성 PE 섬유와도 우수한 마찰 결합($\tau_0$)을 형성함.
   - 에너지 지수($J'_b / J_{tip}$) 및 강도 지수($\sigma_0 / \sigma_{fc}$)가 2.0 이상을 안정적으로 상회하여 3~5 % 수준의 높은 인장 연신율 달성.
3. **탄소 배출 저감**:
   - 포틀랜드 시멘트를 100 % 배제하고 산업 부산물(FA/GGBS)을 주원료로 활용하여 $\text{CO}_2$ 배출량을 일반 ECC 대비 60~80 % 감축.

## 주요 배합 인자

- **전구체 (Precursors)**: 플라이애시(Class F), 고로슬래그 미분말(GGBS).
- **고체 활성화제 (Solid Activators)**: 분말 무수 규산나트륨($\text{Na}_2\text{O}\cdot r\text{SiO}_2$), 고체 수산화나트륨($\text{NaOH}$), 탄산나트륨($\text{Na}_2\text{CO}_3$).
- **보강 섬유**: 고강도 PE 섬유, PVA 섬유.

## 관련 노트

- [[nematollahi-2017-one-part-shgc-micromechanics]] — 1액형 SHGC의 미시역학 모델링 및 $K_m$-$\tau_0$ 상관법칙 규명 원전.
- [[nematollahi-2017-one-part-pe-shgc-micromechanics]] — 1액형 PE-SHGC의 계면 특성 및 인장 변형 성능.
- [[cho-2012-basic-mixing-and-mechanical-tests]] — 알칼리 활성 슬래그(AAS) 매트릭스에 PSH 지수를 적용한 무시멘트 복합재 설계.
- [[fly-ash-ggbs-binary-system]] — 플라이애시-슬래그 결합재 체계의 반응 메커니즘.
- [[pseudo-strain-hardening-criteria]] — SHGC 배합 최적화의 역학적 설계 기준.

File: wiki/concepts/self-healing-ecc.md
---
title: "Self-Healing in ECC (ECC의 자기치유 거동)"
type: concept
source: "[[qian-2010-self-healing-ecc-nanoclay]], [[li-2003-ecc-review-jact]]"
date: 2026-08-23
tags: [concept, self-healing, autogenous-healing, crack-width, caco3-precipitation, durability, water-permeability]
---

# Self-Healing in ECC (변형경화 시멘트 복합재의 자기치유 메커니즘)

## 정의

외력이나 환경 하중에 의해 미세 균열이 발생한 ECC/SHCC 부재가 수분 및 이산화탄소($\text{CO}_2$) 환경에 노출될 때, 추가적인 외부 보수재 주입 없이 자발적 화학 반응을 통해 균열을 물리적으로 메우고 역학적 강도 및 수밀성을 회복하는 자가치유 현상.

## 물리·화학적 메커니즘

1. **미반응 결합재의 지속 수화 (Ongoing Hydration)**:
   - ECC 배합은 고인성 및 미시역학적 요구조건 충족을 위해 플라이애시(FA), 고로슬래그(GGBS) 등 다량의 광물질 혼화재를 포함하며 결합재 대비 물의 비율(W/B)이 낮음.
   - 따라서 매트릭스 내부에 다량의 미수화 시멘트 및 포졸란 입자가 잔존하며, 균열을 통해 수분이 침투하면 추가적인 C-S-H 겔을 생성하여 균열 내부를 충전함.
2. **탄산칼슘 결정 석출 ($\text{CaCO}_3$ Precipitation)**:
   - 시멘트 간극수 내 용출된 수산화칼슘($\text{Ca(OH)}_2$)이 공기 중 또는 수중의 용존 $\text{CO}_2$와 반응하여 불용성의 방해석(calcite) 결정으로 석출됨:
     $$\text{Ca}^{2+} + \text{CO}_3^{2-} \rightarrow \text{CaCO}_3 \downarrow$$
   - 석출된 결정은 섬유 가교망을 핵생성 자리(nucleation site)로 삼아 균열 틈새를 치밀하게 결합함.

## 균열폭 제어와의 필수적 결합

- 자기치유가 100 % 신뢰성 있게 발현되기 위한 임계 균열폭은 **$w \le 50\ \mu\text{m}$** (최대 $100\ \mu\text{m}$)임.
- 일반 콘크리트는 균열폭이 200~500 µm 이상으로 벌어져 치유 물질이 씻겨 나가며 자가치유가 불가능함.
- 반면 ECC는 본질적인 다중균열 거동으로 인해 극한 인장 변형 상태(3~5 %)에서도 개별 균열폭이 30~60 µm로 유지되므로 완전한 자기치유 환경을 자연적으로 제공함.

## 치유 성능 평가 지표

- **투수성 회복률 (Resonant Permeability Recovery)**: 수압 시험 시 유출량의 제로화.
- **공진주파수 및 동탄성계수 회복 (Resonant Frequency / $E_d$)**: NDT 기반 강성 회복 추적.
- **인장 재하 시험 시 강도 회복 (Tensile Strength & Ductility Retention)**.

## 관련 노트

- [[qian-2010-self-healing-ecc-nanoclay]] — 나노클레이 혼입 ECC의 자기치유 촉진 연구.
- [[crack-width-control]] — 자기치유 발현의 핵심 전제조건인 균열폭 제어 메커니즘.
- [[multiple-cracking-behavior]] — 균열폭을 마이크론 수준으로 억제하는 다중균열 거동.
- [[li-2003-ecc-review-jact]] — ECC의 내구성 및 자기치유 종합 고찰.

- [[qian-2010-ecc-self-healing-curing-precracking]] — ECC의 사전 손상 재령 및 양생 환경별 자가치유 원전.

- [[jonkers-2010-bacterial-self-healing-sustainable-concrete]] — TU Delft Henk Jonkers: 박테리아/젖산칼슘 바이오 콘크리트 자기치유 불후의 랜드마크 원전.

- [[kan-2019-self-healing-flyash-metakaolin-egc]] — CCR: 플라이애시-메타카올린 지오폴리머 EGC 대기 공기 노출 자기치유 및 110% 강도회복 원전.

- [[kang-2018-self-healing-pe-pva-fiber-flyash-concrete]] — 전남대 이방연 교수: CMOD 0.05 mm 3단계 휨재하 플라이애시 콘크리트 자기치유 128% 회복 원전.

File: wiki/concepts/structural-repair-and-retrofitting.md
---
title: "Structural Repair and Retrofitting with High-Performance Strain-Hardening Composites"
type: concept
date: 2026-08-23
tags: [structural-repair, retrofitting, shcc, ecc, steel-corrosion, bond-length, flexural-recovery, composite-beams, concept]
source: internal
---


# 고연성 변형경화 복합체(SHCC/ECC)를 활용한 노후 구조물 보수·보강 및 단면 수복 기술

## Summary

염해, 탄산화 및 지진으로 인해 주철근이 부식 손실되거나 콘크리트 피복이 박락된 노후 RC 구조물을 보수·보강할 때, 고인장강도 및 초고연성을 갖는 SHCC/ECC 패치를 적용하여 부재의 휨·전단 내력을 원설계 수준 이상으로 회복하고 장기 내구성을 영구 확보하는 첨단 구조 단면 보수 공법.

## 1. 전통적 보수 공법의 한계와 SHCC 패치 메커니즘

- **전통 공법의 문제점**:
  - 부식 철근 보수 시 철근 겹침이음 부착 길이를 확보하기 위해 $30D\sim 40D$(600~800 mm)의 건전 콘크리트 구간까지 대량 파쇄해야 하여 공사비와 시간이 막대함.
  - 보통 모르타르로 단면 수복 시 신구 콘크리트 계면에서 건조수축 응력 집중에 의해 반사 균열(Reflective Cracking) 및 조기 탈락 발생.
- **SHCC 단면 보수 메커니즘**:
  1. **초단기 부착 전달 길이 ($4.0D\sim 5.5D$)**: 고인장강도(10 MPa급)와 섬유 가교 구속력 덕분에 $4.0D$(80 mm) ~ $5.5D$(110 mm)의 극소 파쇄 깊이만으로 철근 응력을 SHCC 패치로 100 % 완벽 전달.
  2. **반사 균열 차단 및 내구성 차폐막**: 모체의 균열이 패치 내부에서 50 µm 이하의 무해 미세 다중균열로 분산되어 수분 및 염소 이온 재침투를 원천 차단.
  3. **내력 및 연성 100 % 복원**: 철근 단면 손실(25~30 %)을 입은 부재의 항복 내력과 극한 휨 내력을 원설계 이상으로 회복.

## 2. 복합 단면 합성 구조 응용

- **카고메 트러스 및 강재 거더 합성보**:
  - 인장부에 초고연성 복합체(HD-FRCC)를 배치하고 압축부에 초고강도 복합체(HS-FRCC)를 배치하는 층상 하이브리드 보강을 통해 휨 내력과 연성을 극대화.
- **강-콘크리트 합성 교량 상판(CBD)**:
  - 연속교 부모멘트부에 ECC를 오버레이하여 유해 균열을 방지하고 피로 수명을 연장.

## 3. 관련 핵심 연구 논문

- [[abegaz-2013-advanced-frp-frcm-column-confinement]] — PBO-FRCM 및 GFRP 기둥 3축 구속 보강 및 형상효과 원전.

- [[djamai-2017-trc-multiscale-mechanical-modelling]] — 섬유망 보강 콘크리트(TRC) 다중스케일 점착-마찰 모델링 원전.

- [[almusallam-1996-effect-of-reinforcement-corrosion-on]] — 철근 부식률에 따른 RC 슬래브 휨 내력 및 부착 파괴 원전.

- [[ahmad-2003-reinforcement-corrosion-in-concrete-structures]] — 철근 부식 전기화학 및 Tuutti 수명 모델 총설.

- [[chen-2018-ultra-high-ductility-cement-composite-curving]] — 부식 철근 RC 보의 고강도 SHCC 패치($5.5D$) 휨 내력 100 % 완전 회복 원전 (Leung & Yu).
- [[choi-2022-kagome-truss-composite-beams-flexure]] — 카고메 트러스와 FRCC 융합 경량 복합보 휨 거동 (이방연 그룹).
- [[mai-2025-high-strength-steel-ecc-composite-beam-flexure]] — 고강도 강재(S690/S960)와 ECC 바닥판 합성보 휨 성능.
- [[chen-2024-ecc-layered-functionally-graded-impact]] — 강-콘크리트 합성 교량 상판에서 ECC/UHPC 응용 총설.
- [[crack-width-control]] — 보수 패치 계면에서의 미세 균열폭 제어.

- [[fukuyama-2000-repair-strengthening-damaged-rc-columns]] — 고베 지진 손상 RC 기둥 CF시트/강판 재킷 내진 보수 원전.

- [[gagg-2014-cement-concrete-failures-forensic-appraisal]] — 대형 콘크리트 구조물 붕괴 참사 법공학 포렌식 원전.

- [[kumar-2022-sand-content-egc-bond-performance]] — 홍콩이공대: 알칼리활성화 하이브리드 EGC 규사비별 콘크리트 부착강도 증대 원전.

- [[huh-2021-infrared-thermography-bridge-deck-defects]] — 전남대 이방연 교수: 교량 하면 적외선 열화상 비파괴 진단 원전.

- [[hyun-2020-flexural-behavior-concrete-ecc-composite-beams]] — 전남대 이방연 교수: ECC 소성 힌지 치환 콘크리트 복합보 휨 거동 원전.

- [[park-2023-pine-resin-adhesive-concrete-bonding]] — 전남대 이방연 교수: 천연 송진 바이오 접착제 콘크리트 부착 메커니즘 원전.

- [[esfahani-2020-hpfrcc-substitution-gfrp-rc-beams]] — Semnan대: GFRP 보강근 보 HPFRCC 인장측 층상치환 휨내력 38.5% 및 연성 2.2배 증대 원전.

- [[jung-2019-corrosion-rc-beams-structural-degradation]] — 전남대 이방연 교수: 철근부식 RC보 반전지전위-휨/전단 내력저하 정량모델 원전.

- [[jones-2018-glass-fibers-structure-properties]] — Elsevier: E/AR/S 유리섬유 미세구조 실란사이징 및 응력부식균열 랜드마크 총설 원전.

- [[kang-2015-tunnel-lining-concrete-ultrasonic-strength-grade]] — 전남대 이방연 교수: 터널 라이닝 초음파속도 3.74 km/s 기준 5단계 강도등급 원전.

- [[kim-2016-fbg-smart-strand-pretensioned-uhpc-deck]] — 전남대 김재민 교수/KICT: 실대형 UHPC 프리텐션 바닥판 스마트강연선 5만회 윤하중 피로/장기손실 원전.

- [[ko-2005-bridge-structural-health-monitoring-review]] — 홍콩이공대 Ko/Ni 교수: 초대형 장경간 교량 SHM 광섬유센서/분산DAU/모달손상진단 불후의 랜드마크 총설.

- [[kumar-2017-structural-adhesives-concrete-composite-review]] — IJAA: 콘크리트 및 강-콘크리트 합성 구조용 접착제 계면부착전단역학 12대지배인자 랜드마크 총설.

- [[hyun-2021-ecc-replacement-length-rc-columns-cyclic]] — 이방연 교수: RC 기둥 소성힌지 ECC 치환 길이 3.6d/5.4d 반복하중 연성비 19.4 % 향상 원전.
- [[kamal-2008-uhp-shcc-crack-opening-zero-span-test]] — 나고야대: UHP-SHCC 보수재 영-스팬 인장시험법 기반 균열개구 성능 표준화 원전.
- [[lili-2011-hes-ecc-rapid-repair-properties]] — Victor Li: 초조강 4시간 변형경화 HES-ECC 교량 덱 보수 적용 랜드마크 원전.
- [[mai-2025-high-strength-steel-ecc-composite-beam-flexure]] — Mai & Lee: 고강도강 거더-ECC 슬래브 합성보 휨성능 및 회전능력 FE 매개변수 연구.

- [[el-maaddawy-2003-impressed-current-corrosion]] — El Maaddawy: 인가 전류 기법을 이용한 철근 촉진부식 및 한계전류밀도 평가 랜드마크 원전.

File: wiki/concepts/sustainability-low-carbon-binders.md
---
title: "Sustainability and Low-Carbon Binders (지속가능성 및 저탄소 결합재 체계)"
type: concept
source: "[[cho-2015-strain-hardening-low-cementitious-composites]], [[zhong-2023-calcined-clay-egc]], [[ahmed-2024-lc3-pet-shcc]]"
date: 2026-08-23
tags: [concept, sustainability, low-carbon, embodied-carbon, lc3, alkali-activated, circular-economy, ecc]
---

# Sustainability and Low-Carbon Binders (지속가능한 저탄소 결합재 체계)

## 정의

전통적인 포틀랜드 시멘트(OPC) 클링커 생산 과정에서 발생하는 다량의 이산화탄소($\text{CO}_2$, 전 세계 배출량의 약 7~8 %)를 대폭 감축하기 위해, 산업 부산물, 석회석 소성점토(LC³), 알칼리 활성 슬래그/플라이애시 등을 대체재로 활용하는 친환경 결합재 및 이를 적용한 고인성 복합재(EGC/SHCC) 기술 체계.

## 주요 저탄소 결합재 기술 경로

1. **고함량 광물질 혼화재 치환 (HVFA / High-Volume GGBS)**:
   - 시멘트의 50~80 %를 플라이애시 및 고로슬래그 미분말로 치환.
   - 포졸란 반응 및 잠재수경성을 통해 장기 강도를 확보하며 시멘트 클링커 사용량을 최소화함.
2. **석회석 소성점토 시멘트 ($\text{LC}^3$, Limestone Calcined Clay Cement)**:
   - 클링커 50 % + 소성점토(메타카올린) 30 % + 석회석 분말 15 % + 석고 5 % 조합.
   - 점토의 알루미나 성분과 석회석의 탄산염 성분이 상호 작용하여 카보알루미네이트(Carboaluminate, Hemicarboaluminate/Monocarboaluminate) 결정을 형성하고 미세 공극을 치밀하게 충전함 ($\text{CO}_2$ 약 40 % 감축).
3. **무시멘트 지오폴리머 / 알칼리 활성 재료 (Alkali-Activated Materials, AAM)**:
   - OPC를 100 % 배제하고 알칼리 활성화제(수산화물, 규산염 등)로 규산알루미늄 전구체를 3차원 망상 중합체(N-A-S-H / C-A-S-H)로 경화시킴 ($\text{CO}_2$ 최대 80 % 감축).
4. **순환골재 및 재생 섬유의 융합 (Circular Economy Integration)**:
   - 천연 규사 대신 재생 세골재(RFA), 유리 미분말, 바텀애시를 사용하고, 산업 폐기 PET나 selvage 직물 폐사 섬유를 보강재로 적용.

## 내재 탄소 (Embodied Carbon) 및 성능 균형

- **내재 탄소 저감**: 단위 부피당 탄소 배출 강도($\text{kg CO}_2/\text{m}^3$)를 기존 콘크리트 대비 대폭 낮춤.
- **연성 및 내구성의 역설 극복**: 저탄소 배합은 매트릭스 인성이 낮아지는 경향이 있어, 미시역학적 PSH 기준($J'_b/J_{tip}$)을 오히려 더 쉽게 만족시키며 3~5 % 이상의 높은 인장 연신율과 미세 균열 제어력을 구현할 수 있음.

## 관련 노트

- [[ahmed-2024-lc3-pet-shcc]] — LC³ 결합재와 재생 PET 섬유를 융합한 친환경 변형경화 복합재.
- [[zhong-2023-calcined-clay-egc]] — 소성 천연 점토를 활용한 친환경 고연성 복합재(EGC).
- [[cho-2015-strain-hardening-low-cementitious-composites]] — GGBS 및 FA 60 % 치환 저시멘트 자기충전형 SHFLC.
- [[one-part-shgc]] — 물만 붓는 1액형 무시멘트 지오폴리머 복합재.
- [[fly-ash-ggbs-binary-system]] — 플라이애시-슬래그 2성분계 결합재 반응 메커니즘.

- [[aiello-2010-waste-tyre-rubberized-concrete-properties]] — 폐타이어 고무 분쇄물 치환 자원순환 콘크리트.

- [[altwair-2012-flexural-performance-of-green-engineered]] — POFA 대량 치환 친환경 Green-ECC 휨 거동.

- [[belete-2024-cement-mortar-sspcm-thermal-regulation]] — 무기계 SSPCM 혼입 시멘트 모르타르 축열 및 에너지 절감.

- [[desai-2014-thermally-adaptive-pcm-ecc]] — 마이크로캡슐 파라핀 PCM 결합 열적 적응형 ECC 개발.

- [[dora-2025-pcm-foam-concrete-thermal-insulation]] — 질석-카프르산 PCM 함침 기능성 기포 콘크리트 단열·축열.

- [[gan-2025-pcm-energy-piles-thermal-performance]] — DA/MS 공융 PCM 중공강구 캡슐화 에너지 말뚝 지중 열교환 29.5% 향상.

- [[gencel-2022-attapulgite-pcm-foam-concrete]] — 아타풀자이트 나노점토 공융 PCM 기포 콘크리트 단열·축열 복합재.

- [[geng-2025-novel-lunar-3d-printing-roll-pressing]] — 극저 바인더(5%) 분말 압출 및 롤러 압밀 달 기지 3D 프린팅 원전.

- [[gelino-2024-lunar-regolith-polymer-composites-nasa]] — NASA 아르테미스 85% 달 복토 폴리머 복합재 3D 프린팅 LINA 쉘터.

- [[koh-2010-waterless-concrete-lunar-construction]] — 한양대 이태식 교수팀: 달 기지 100% 무수 폴리머-유리섬유 콘크리트 열가압 34.5 MPa 원전.

- [[gosau-2012-lunar-regolith-polyurethane-stabilization]] — 초저증기압 폴리우레탄 5% 달 복토 고화 블록 34.8 MPa 및 전자동 생산 로봇.

- [[giwa-2023-planetary-construction-3d-printing]] — 달/화성 ISRU 건설 3D 프린팅 무수 바인더 시스템 ASCE 총설.

- [[grossman-2018-regolith-construction-materials-lunar]] — 달 복토 열소결 262 MPa 초고강도 블록 및 MRE 산소/금속 동시 추출 원전.

- [[gu-2022-halloysite-pcm-cement-panel-thermal]] — 산개질 할로이사이트 나노튜브 PEG 상변화 시멘트 패널 열조절 원전.

- [[hao-2022-3d-printed-concrete-recycled-aggregate-pcm]] — 퉁지대: 순환골재 파라핀 PCM 3D프린팅 콘크리트 이방성 열전도도 원전.

- [[harris-2026-plant-based-resin-mpcm-3d-printing]] — 식물성 대두유 수지 기반 MPCM 3D 프린팅 고잠열 바이오 복합재.

- [[he-2025-lunar-base-insitu-functional-materials]] — 우한이공대: 창어-5호 달 복토 100% 현지 용융 연속 현무암 섬유(CBF) 방사 및 3D 직조 복합체 총설.

- [[kobrick-2009-lunar-dust-abrasion-test-standards]] — NASA/CU Boulder: 달 먼지 마모 메커니즘 및 ASTM G171 스크래치 경도 시험 표준.

- [[heikal-2000-limestone-filled-pozzolanic-cement]] — 소성 점토-석회석 카보알루미네이트 생성 및 수화 촉진 원전.

- [[hills-2015-statistical-analysis-concrete-carbonation-rate]] — 임페리얼칼리지런던: 1,999건 실측 빅데이터 기반 콘크리트 탄산화 속도 계층 통계 모델.

- [[hou-2025-dynamic-thermal-conductivity-cpcm-model]] — 강소해양대/퉁지대/하이난대: 액상 자연대류 결합 동적열전도도 3D CPCM 전산모델.

- [[hussain-2018-mineral-admixture-concrete-carbonation]] — BITS Pilani: W/B 및 광물질 혼화재 콘크리트 가속탄산화 동역학 원전.

- [[hwang-2013-polyester-polymer-concrete-byproducts]] — 공주대/UT Austin: 구형 슬래그/플라이애시 활용 폴리머콘크리트 바인더 21.3% 절감 원전.

- [[imam-2018-quaternary-cement-concrete-predictions]] — SHUATS: 4원계 저탄소 시멘트 콘크리트 최적 23% 치환 및 효율계수 k 모델링 원전.

- [[jiang-2024-peg-sepiolite-pcm-cement-hydration]] — 동남대: PEG/해포석 CPCM 시멘트 수화열 24.14% 저감 및 탄소섬유 강도복원 원전.

- [[kang-2020-pcm-high-volume-slag-composite-tensile]] — 전남대 이방연 교수: PCM 함유 50% 슬래그 시멘트 복합체 48.5 MPa 강도 및 4.2% 인장연신율 원전.

- [[keshta-2025-ecc-egc-metakaolin-magnetized-water]] — 메타카올린 및 1.6T 자기화수 적용 시멘트계 ECC 대 무시멘트 EGC 1:1 비교분석 원전.

- [[kim-2025-waste-cactus-fiber-mortar-3d-printing]] — 전남대 이방연 교수: 제주 폐선인장 분말 천연점증제 나일론섬유 3D프린팅 적층정확성 0.95 2025년 원전.

- [[kobaka-2023-lunar-soil-simulants-construction-properties]] — 2023: 글로벌 10종 달 복토 모사재 토목물성 전수비교 직접전단 마찰각 38~51도 원전.

- [[kumar-2023-form-stable-pcm-concrete-panels]] — 2023: 5대 다공체 기반 형상안정화 FSPCM 축열 콘크리트 패널 1:1 비교분석 랜드마크 원전.

- [[da-2009-concrete-carbonation-test-variation-sources]] — da Silva: 콘크리트 촉진 탄산화 시험 10대 변동 요인 및 표준 프로토콜 제안.

- [[de-weerdt-2011-flyash-limestone-synergy]] — De Weerdt: 플라이애시-석회석 미분말 3성분계 시멘트 수화 시너지 및 모노카보알루미네이트 생성 원전.
- [[hekimoglu-2024-biomass-activated-carbon-graphene-pcm]] — Hekimoğlu: 바이오매스 활성탄-그래핀 복합 상변화물질(PCM) 열에너지 저장 원전.

- [[li-2004-waste-tire-modified-concrete-properties]] — Li & Huang: 폐타이어 고무 칩 및 섬유 치환 콘크리트 파괴 인성화 원전.

- [[liao-2024-coal-gasification-slag-paraffin-pcm-mortar]] — Liao & Ma: 석탄 가스화 슬래그 기반 파라핀 형상안정화 PCM 시멘트 모르타르 원전.

- [[lothenbach-2008-limestone-hydration-thermodynamic-modeling]] — Lothenbach & Scrivener: 석회석 시멘트 GEMS 열역학 모델링 및 에트린가이트 안정화 최고 랜드마크 원전.

- [[mahmoud-2025-sustainable-ecc-egc-layered-rc-beams]] — Youssf & Mahmoud: 산업부산물 치환 친환경 지속가능 ECC/EGC 층상 보강 RC보 휨 거동 원전.

- [[lauermannova-2023-magnesium-oxychloride-cement-cnt-pcm-composites]] — Lauermannova & Jankovsky: MOC 시멘트 MWCNT 보강 PCM 잠열 저장 복합체 원전.

- [[navarro-2015-pcm-concrete-core-slab-thermal-storage]] — Cabeza: 중공 콘크리트 코어 슬래브 내 파라핀 PCM 축열 시스템 실증 원전.

- [[mohaisen-2025-scoria-lightweight-aggregate-pcm-concrete]] — KFUPM Maslehuddin: 스코리아 경량 골재 PEG-PCM 복합체 콘크리트 열에너지 저장 원전.

- [[hekimoglu-2024-biomass-activated-carbon-graphene-pcm]] — Hekimoglu: 바이오매스 유래 활성탄-CNT 하이브리드 지지체 기반 복합 PCM 원전.
- [[ling-2011-rubberized-concrete-density-compressive-strength-prediction]] — Ling: 폐타이어 고무화 콘크리트 블록 밀도 및 압축강도 예측 모델 원전.

- [[park-2020-polyurethane-crumb-rubber-damping-characteristics]] — 이방연 교수: 폴리우레탄 및 폐타이어 고무분말 복합체의 감쇠 특성 원전.

- [[pomianowski-2013-pcm-thermal-energy-storage-buildings-review]] — Pomianowski: 건물 구조체 및 콘크리트 내 PCM 열에너지 저장(TES) 기술 종합 총설.

- [[ren-2025-graphene-octadecane-diatomite-composite-pcm-concrete]] — Gao & Ren: 그래핀 표면 개질 규조토 복합 PCM 축열 콘크리트 원전.

- [[sari-2022-carbonized-sugar-beet-pulp-capric-stearic-pcm]] — Sari & Hekimoglu: 탄화 사탕무 펄프 지지체 기반 공융 지방산 복합 PCM 원전.
- [[savastano-2003-natural-fiber-cements-developing-areas]] — Savastano & Coutts: 천연 식물성 섬유 및 슬래그 결합재 섬유 시멘트 패널 원전.

- [[zhu-2023-pore-characteristics-thermal-conductivity-pcm-lightweight-concrete]] — Ding & Dang: X선 CT 3D 기공 특성 기반 MPCM 경량골재 콘크리트 유효 열전도율 모델 원전.

- [[pacheco-torgal-2011-nanotechnology-construction-materials-review]] — Pacheco-Torgal: 건설 및 건축재료 분야 나노기술 종합 총설.

- [[chung-2003-structural-composite-materials-tailored-for-damping]] — Deborah Chung: 구조용 복합재료 감쇠능 및 계면 공학 종합 총설.
- [[monteiro-2017-self-sensing-piezoresistive-cement-carbon-black]] — Monteiro: 카본 블랙 나노입자 혼입 자가감지(Self-Sensing) 시멘트 복합체 원전.

- [[chung-2001-materials-for-vibration-damping-review]] — Deborah Chung: 진동 감쇠 재료의 물리 메커니즘 및 시멘트 복합체 감쇠능 증진 종합 총설.

- [[tyagi-2007-pcm-thermal-storage-building-architecture-review]] — Tyagi & Buddhi: 건축 구조체 일체형 PCM 잠열 축열 기술 및 에너지 절감 종합 총설.
- [[kosny-2007-pcm-enhanced-building-envelopes-ornl]] — 미국 ORNL: 실물 건물 외피 PCM 단열 시스템 핫박스 실측 랜드마크.
- [[jain-2009-phase-change-materials-day-lighting-glazed-insulation]] — Jain & Sharma: 복층 유리 창호 중공층 PCM 충진 스마트 가변 투과율 원전.

- [[meng-2023-magnesium-based-materials-co2-sequestration-review]] — En-Hua Yang: 반응성 산화마그네슘 시멘트 CO2 영구 포집 및 저탄소 MgO-ECC 종합 총설.

- [[cabeza-2007-microencapsulated-pcm-building-applications-ashrae]] — Luisa Cabeza: 실규모 건물 큐비클 미세캡슐 PCM 콘크리트 외벽 열성능 실증 원전.
- [[lee-2008-database-driven-concrete-mix-design-convex-hull]] — 이방연 & 김진근: 최소 볼록 집합(Convex Hull) 알고리즘 기반 데이터베이스 콘크리트 최적 배합 설계 원전.

- [[mondal-2008-phase-change-materials-smart-textiles-overview]] — Mondal: 스마트 섬유 및 다공질 매트릭스용 상변화물질(PCM) 동적 열 조절 종합 총설.
- [[faninger-2002-thermal-energy-storage-technologies-review]] — Faninger: 열에너지 저장(TES) 기술의 물리 원리 및 시스템 설계 종합 총설.

- [[bell-1992-indigenous-resource-utilization-lunar-facility]] — Larry Bell: 달 기지 건설을 위한 현지 자원(ISRU) 활용 기술 및 주조 현무암 불후의 고전.

- [[hou-2024-green-durable-ecc-recycled-pe-fiber-desert-sand-carbonation]] — Victor Li: 폐어망 재활용 PE 섬유·사막 모래·탄산화 양생 결합 친환경 GD-ECC 원전.

- [[hou-2025-dual-path-thermal-optimization-pcm-cementitious-envelope]] — Yazhi Zhu: 상변화물질(PCM) 시멘트 외벽의 이중 경로 열적 최적화 원전.
- [[ganeshprabhu-2021-sustainable-concrete-steel-mill-scale]] — Ganeshprabhu: 제철소 밀 스케일 산화철 부산물을 천연 잔골재로 치환한 지속가능 고밀도 콘크리트 원전.

- [[jeon-2023-shape-stabilized-pcm-cementitious-composites-thermal-mechanical-economics]] — 김용락 교수: 폐유리 팽창 골재 기반 형상 안정화 상변화물질(SSPCM) 시멘트 복합체 원전.

- [[kumar-2023-thermal-conductivity-storage-lightweight-concrete-pcm-panels]] — D. Kumar: 형상 안정화 상변화물질(FSPCM) 복합 경량 콘크리트 외벽 패널의 열적 쾌적성 원전.

- [[fattuhi-1996-cement-based-materials-shredded-scrap-tyre-rubber]] — N. I. Fattuhi: 파쇄 폐타이어 고무를 혼입한 시멘트 복합체의 역학적 거동 및 충격 흡수능 원전.

- [[li-2019-high-performance-multifunctional-cement-based-composites]] — Victor Li: 다기능 고성능 시멘트 복합체 스마트 ECC 자가치유 및 탄소중립 총설.

- [[lin-2023-theoretical-experimental-flexural-prestressed-nc-uhpc-composite-beams]] — P. Lin & J. Ma: 프리스트레스트 NC-UHPC 복합보의 휨 거동 이론 및 실험 해석 원전.
- [[liu-2025-diatomite-phase-change-composite-coatings-concrete-walls]] — Fei Liu & Pan Guo: 규조토-폴리도파민 기반 형태안정성 상변화 복합 코팅재의 콘크리트 벽체 축열 원전.

- [[luong-2021-crumb-rubber-ultra-high-ductile-slag-composites]] — 이방연 & 최정일 & 김형기: 폐타이어 크럼 러버를 혼입한 친환경 초고연성 슬래그 복합체의 인장 변형경화 거동 원전.
- [[lv-2025-high-temperature-resistant-ternary-engineered-geopolymer-composite]] — Luohao Lv & Lili Kan: 3성분계 고온 내화 엔지니어드 지오폴리머 복합체의 초고온 미세구조 상전이 원전.

- [[nematollahi-2015-tensile-strain-hardening-pva-engineered-geopolymer-composite]] — Behzad Nematollahi & Jay Sanjayan: 플라이애시 기반 친환경 엔지니어드 지오폴리머 복합체의 인장 변형경화 거동 원전.
- [[nematollahi-2017-high-ductile-pe-fiber-one-part-geopolymer-composite]] — Behzad Nematollahi & En-Hua Yang: 상온 양생 원파트 지오폴리머 복합체의 초고연성 인장 변형경화 원전.

- [[nguyen-2026-ambient-temperature-curing-stimulated-one-part-slag-composite]] — 이방연 & 최정일: 상온 양생 자극 1성분계 초고연성 슬래그 복합체의 개발 및 EPS 미세 비드 하이브리드 원전.
- [[nematollahi-2017-thermal-mechanical-properties-lightweight-strain-hardening-geopolymer-composites]] — Behzad Nematollahi & Ravi Ranade & Jay Sanjayan: 친환경 경량 변형경화 지오폴리머 복합체의 열적·역학적 특성 원전.
- [[ohno-2018-integrated-design-method-engineered-geopolymer-composite]] — Motohiro Ohno & Victor Li: 엔지니어드 지오폴리머 복합체의 3단계 통합 설계 프레임워크 원전.

- [[pacheco-torgal-2008-alkali-activated-binders-review-part1-mechanisms]] — Fernando Pacheco-Torgal & Said Jalali: 알칼리 활성 바인더 및 지오폴리머 종합 총설 불후의 교과서.

- [[raza-2024-polyethylene-fiber-lightweight-engineered-geopolymer-sulfate-thermal]] — Ali Raza & Wensu Chen: 황산염 침식 하 PE 섬유 보강 경량 엔지니어드 지오폴리머 복합체의 재료 특성 원전.

- [[reed-2009-biomimicry-route-new-materials-lessons-review]] — Emily J. Reed & Christopher Viney: 생체모방공학 기반 차세대 지속가능 신소재 설계 원리 총설.
- [[liang-2016-damping-property-recycled-aggregate-concrete]] — Chaofeng Liang & Jianzhuang Xiao: 순환 골재 콘크리트의 동적 진동 감쇠 특성 원전.
