Repository: ekvm80/llm-wiki

# LLM Wiki — 시멘트계 복합재료 지식 그래프

시멘트계 고연성·초고성능 복합재료(ECC · SHCC · EGC · UHPC · 지오폴리머) 논문과 교과서를
읽고 한국어로 정리한 연구 지식 베이스, 그리고 그것을 읽기 위한 정적 대시보드.

**→ https://ekvm80.github.io/llm-wiki/**

| | |
|---|---|
| 노트 | **975** (핵심 개념 23 · 논문 861 · 교과서/표준 90 · 종합 1) |
| 노트 간 연결 | **3,447** |
| 발행 연도 | 1964 – 2026 |
| 태그 | 3,285종 |

[Karpathy LLM Wiki 패턴](https://gist.github.com/karpathy/442a6bf555914893e9891c11519de94f)을
따르며, 각 노트는 `[[위키링크]]`로 서로 연결되어 하나의 네트워크를 이룬다.

## 페이지

| 페이지 | 내용 |
|---|---|
| `index.html` | 975개 노트 전체의 인용 네트워크 (Canvas force graph) |
| `catalog.html` | 전체 목록 — 제목·태그·저널·요약 검색, 연도/연결 수 정렬 |
| `concepts.html` | 핵심 개념 23개 + 입문자용 추천 읽기 순서 |
| `about.html` | 위키 설명 (MANUAL.md / AGENTS.md 렌더링) |
| `viewer.html?note=<slug>` | 노트 뷰어 — 마크다운을 클라이언트에서 렌더링 |

## 구조

```
wiki/          노트 원본 마크다운 975개 (단일 원본)
data/          graph.json (노드·엣지·좌표) · catalog.json (검색용 텍스트)
assets/        페이지별 JS + 공통 CSS
vendor/        d3 7.9 · marked 12 · KaTeX 0.16 (woff2만)
docs/          MANUAL.md · AGENTS.md · NOTE_QUALITY_STANDARD.md
tools/         build.py · layout.mjs
```

노트는 마크다운 그대로 배포되고 뷰어가 실시간으로 렌더링한다. 사전 렌더된 HTML 사본이
없으므로 노트를 고치면 그대로 사이트에 반영된다.

## 다시 빌드하기

```bash
sh tools/build.sh               # 위키를 읽어 wiki/ 복사 + data/*.json + 레이아웃 좌표
python3 -m http.server 8000     # http://localhost:8000 에서 확인
```

`build.py --strict` 는 깨진 위키링크·중복 slug·수식 불균형이 있으면 0이 아닌 코드로 종료한다.

로컬 확인은 반드시 HTTP로 해야 한다. `file://` 로 열면 뷰어의 `fetch()` 가 CORS로 막힌다.

## 알려진 사항

- **원본 PDF는 포함하지 않는다.** 4.1 GB이고 출판사 저작물이다. 각 노트의 서지정보와
  DOI 링크로 원문을 찾을 수 있다.
- `.nojekyll` 은 필수다. 없으면 Jekyll이 frontmatter 있는 `.md` 를 `.html` 로 변환해
  뷰어의 `fetch()` 가 전부 404가 난다.
- 노트 2개(`du-2023-silicon-carbide-fineness-cement-composites`,
  `choi-2015-basalt-fiber-reinforcing-engineering-properties`)에 ingest 당시
  셸 확장으로 생긴 수식 손상이 남아 있다. 사이트는 정상 렌더되지만 해당 수식만 깨져 보인다.
- `udd-1996-fiber-optic-smart-structures` 는 `papers/` 와 `references/` 에 중복 존재해
  빌드가 내용이 많은 쪽(`papers/`)을 채택한다. `tools/build_report.txt` 참조.

File: wiki/concepts/uhpc-vs-ecc-design-space.md
---
title: "UHPC vs. ECC Design Space (초고강도 vs. 고인성 설계 공간 비교)"
type: concept
source: "[[abbas-2016-uhpc-mechanical-performance-durability-sustainability]], [[li-2003-ecc-review-jact]], [[park-2012-tensile-behavior-uhp-hfrc]]"
date: 2026-08-23
tags: [concept, uhpc, ecc, uhpdcc, tensile-ductility, compressive-strength, design-space, fracture-energy]
---

# UHPC vs. ECC Design Space (초고성능 콘크리트 대 고인성 시멘트 복합재의 설계 공간 비교)

## 정의

시멘트계 복합재료의 설계 영역에서 압축강도(Compressive Strength, $f_c'$)를 극대화하는 **UHPC(Ultra-High Performance Concrete)** 패러다임과 인장 연신율(Tensile Strain Capacity, $\epsilon_{tu}$) 및 균열 제어력을 극대화하는 **ECC(Engineered Cementitious Composites)** 패러다임의 역학적 특성, 구성 원리 및 상호 융합 영역(UHDCC/UHP-ECC)을 비교 정의하는 설계 공간.

## 역학적 성능 및 재료 거동 비교

| 항목 | 초고성능 콘크리트 (UHPC) | 고인성 복합재 (ECC) | 초고강도-고연성 복합재 (UHDCC / UHP-ECC) |
|---|---|---|---|
| **압축강도 ($f_c'$)** | 120 ~ 200+ MPa | 30 ~ 70 MPa | 100 ~ 150+ MPa |
| **인장강도 ($\sigma_t$)** | 8 ~ 15 MPa | 3 ~ 8 MPa | 10 ~ 20 MPa |
| **인장 변형률 능력 ($\epsilon_{tu}$)** | 0.1 ~ 0.5 % (변형연화 또는 미세경화) | **2.0 ~ 6.0+ %** (포화 변형경화) | **2.0 ~ 5.0 %** (초고강도 PSH) |
| **주요 보강 섬유** | 고강도 강섬유 (직경 0.2 mm, 1.5~2.5 vol.%) | 고강도 PVA / PE 섬유 (직경 12~40 µm, 1.5~2.0 vol.%) | 초고강도 미세 PE 섬유 + 하이브리드 강섬유 |
| **파괴 모드** | 고강도 단일 균열 개구 또는 부분 다중균열 | **미세 다중균열 ($w \le 60\ \mu\text{m}$)** | 고응력 포화 미세 다중균열 |
| **핵심 설계 원리** | 최밀 입도 충전(DSP 이론), 최소 W/B, 결함 최소화 | 미시역학적 에너지/강도 기준 충족 ($J'_b \ge J_{tip}$, $\sigma_0 \ge \sigma_{fc}$) | 고강도 매트릭스 인성 제어 + 고마찰 계면 맞춤 |

## 설계 공간의 핵심 트레이드오프

- **매트릭스 인성($K_m$)의 역설**: 압축강도를 높이기 위해 매트릭스를 치밀화하면 매트릭스 파괴인성($K_m$)과 균열선단 에너지($J_{tip}$)가 급격히 상승함.
- 따라서 고강도 매트릭스에서 변형경화(ECC 거동)를 달성하려면 섬유 브리징 능력($\sigma_0, J'_b$)을 비약적으로 높여야 하므로, 초고강도 PE 섬유(인장강도 3000 MPa 이상) 및 최적 계면 마찰 제어가 필수적임.

## 관련 노트

- [[abbas-2016-uhpc-mechanical-performance-durability-sustainability]] — UHPC의 기계적 성능, 내구성 및 열처리 총정리 리뷰.
- [[yu-2014-uhpecc-pe-fibers]] — 고강도 PE 섬유를 사용한 초고인성-초고강도 ECC 개발.
- [[park-2012-tensile-behavior-uhp-hfrc]] — 200 MPa 매트릭스 기반 하이브리드 섬유보강 콘크리트(UHP-HFRC) 인장 거동.
- [[pseudo-strain-hardening-criteria]] — 고강도 매트릭스에서 PSH를 만족시키기 위한 미시역학적 조건.
- [[chen-2024-ecc-layered-functionally-graded-impact]] — 교량 상판에서 UHPC와 ECC의 구조적 거동 비교.

- [[abbas-2016-uhpc-mechanical-durability-sustainability]] — UHPC 배합, 200 MPa 강도 및 내구성 글로벌 총설.
