Repository: ekvm80/llm-wiki

# LLM Wiki — 시멘트계 복합재료 지식 그래프

시멘트계 고연성·초고성능 복합재료(ECC · SHCC · EGC · UHPC · 지오폴리머) 논문과 교과서를
읽고 한국어로 정리한 연구 지식 베이스, 그리고 그것을 읽기 위한 정적 대시보드.

**→ https://ekvm80.github.io/llm-wiki/**

| | |
|---|---|
| 노트 | **975** (핵심 개념 23 · 논문 861 · 교과서/표준 90 · 종합 1) |
| 노트 간 연결 | **3,447** |
| 발행 연도 | 1964 – 2026 |
| 태그 | 3,285종 |

[Karpathy LLM Wiki 패턴](https://gist.github.com/karpathy/442a6bf555914893e9891c11519de94f)을
따르며, 각 노트는 `[[위키링크]]`로 서로 연결되어 하나의 네트워크를 이룬다.

## 페이지

| 페이지 | 내용 |
|---|---|
| `index.html` | 975개 노트 전체의 인용 네트워크 (Canvas force graph) |
| `catalog.html` | 전체 목록 — 제목·태그·저널·요약 검색, 연도/연결 수 정렬 |
| `concepts.html` | 핵심 개념 23개 + 입문자용 추천 읽기 순서 |
| `about.html` | 위키 설명 (MANUAL.md / AGENTS.md 렌더링) |
| `viewer.html?note=<slug>` | 노트 뷰어 — 마크다운을 클라이언트에서 렌더링 |

## 구조

```
wiki/          노트 원본 마크다운 975개 (단일 원본)
data/          graph.json (노드·엣지·좌표) · catalog.json (검색용 텍스트)
assets/        페이지별 JS + 공통 CSS
vendor/        d3 7.9 · marked 12 · KaTeX 0.16 (woff2만)
docs/          MANUAL.md · AGENTS.md · NOTE_QUALITY_STANDARD.md
tools/         build.py · layout.mjs
```

노트는 마크다운 그대로 배포되고 뷰어가 실시간으로 렌더링한다. 사전 렌더된 HTML 사본이
없으므로 노트를 고치면 그대로 사이트에 반영된다.

## 다시 빌드하기

```bash
sh tools/build.sh               # 위키를 읽어 wiki/ 복사 + data/*.json + 레이아웃 좌표
python3 -m http.server 8000     # http://localhost:8000 에서 확인
```

`build.py --strict` 는 깨진 위키링크·중복 slug·수식 불균형이 있으면 0이 아닌 코드로 종료한다.

로컬 확인은 반드시 HTTP로 해야 한다. `file://` 로 열면 뷰어의 `fetch()` 가 CORS로 막힌다.

## 알려진 사항

- **원본 PDF는 포함하지 않는다.** 4.1 GB이고 출판사 저작물이다. 각 노트의 서지정보와
  DOI 링크로 원문을 찾을 수 있다.
- `.nojekyll` 은 필수다. 없으면 Jekyll이 frontmatter 있는 `.md` 를 `.html` 로 변환해
  뷰어의 `fetch()` 가 전부 404가 난다.
- 노트 2개(`du-2023-silicon-carbide-fineness-cement-composites`,
  `choi-2015-basalt-fiber-reinforcing-engineering-properties`)에 ingest 당시
  셸 확장으로 생긴 수식 손상이 남아 있다. 사이트는 정상 렌더되지만 해당 수식만 깨져 보인다.
- `udd-1996-fiber-optic-smart-structures` 는 `papers/` 와 `references/` 에 중복 존재해
  빌드가 내용이 많은 쪽(`papers/`)을 채택한다. `tools/build_report.txt` 참조.

File: wiki/papers/abbas-2016-uhpc-mechanical-durability-sustainability.md
---
title: "Ultra-High Performance Concrete: Mechanical Performance, Durability, Sustainability and Implementation Challenges"
type: source_note
source: "sources/abbas-2016-ultra-high-performance-concrete-mechanical-performance,.pdf"
citation: "Abbas, S., Nehdi, M. L., & Saleem, M. A. (2016). Ultra-High Performance Concrete: Mechanical Performance, Durability, Sustainability and Implementation Challenges. International Journal of Concrete Structures and Materials, 10(3), 271-295."
date: 2026-08-23
tags: [uhpc, particle-packing, mechanical-properties, durability, steam-curing, steel-fiber, nano-silica, sustainability, review]
---

# 초고성능 콘크리트(UHPC)의 배합 최적화, 역학 성능, 내구성, 지속가능성 및 현장 구현 과제 총설

## Summary

압축강도 150~250 MPa급과 불투수성 극대화를 달성하는 초고성능 콘크리트(UHPC: Ultra-High Performance Concrete)의 글로벌 기술 발전을 종합 분석하기 위해, 전 세계 200여 편의 선도적 연구 데이터를 망라하여 바인더 구성(시멘트, 실리카퓸, 나노실리카, 슬래그, 플라이애시), 입자 최밀 충전 이론(Modified A&A 및 CPM 모델), 양생 기법(표준 상온 양생, $90\ ^\circ\text{C}$ 증기 양생, $200\ ^\circ\text{C}$ 고온 열처리), 굳지 않은 콘크리트 유동성 및 응결, 경화 후 역학적 물성(압축, 직접인장, 휨, 피로), 극한 환경 내구성(염화물 침투, 동결융해, 탄산화, 산 침식) 및 구조적 적용 한계와 원가 절감 방안을 체계적으로 집대성한 캐나다 웨스턴 대학(Univ of Western Ontario) M. L. Nehdi 교수 연구팀의 권위 있는 글로벌 종합 총설 논문. 본 논문은 단위 시멘트량을 $650\sim 800\ \text{kg/m}^3$ 수준으로 절감하는 입도 최적화 기술, 나노입자($\text{nano-SiO}_2, \text{nano-CaCO}_3$) 첨가를 통한 C-S-H 겔 개질, 그리고 $90\ ^\circ\text{C}$ 증기 양생 시 제오라이트/토버모라이트 결정상 생성에 따른 강도 급증 메커니즘을 상세히 규명하였다.

## Key Contributions

1. **글로벌 UHPC 배합 원료 및 입자 충전 설계 체계화**:
   - 단위 결합재 구성(시멘트 $700\sim 1100\ \text{kg/m}^3$, 실리카퓸 $150\sim 250\ \text{kg/m}^3$, 마이크로 규사 $200\sim 400\ \text{kg/m}^3$, W/B $0.14\sim 0.22$, 강섬유 $1.5\sim 3.0\ \text{vol.\%}$)의 설계 범위를 통계적으로 정립.
   - Modified A&A ($q = 0.22\sim 0.25$) 및 CPM 충전 모델을 통해 시멘트 사용량을 50 % 이상 감축한 친환경 생태학적 UHPC 설계 경로를 제시.
2. **양생 조건별 미세구조 및 강도 발현 메커니즘 정량화**:
   - **표준 상온 양생 (20 °C)**: 28일 압축강도 150~175 MPa, 인장강도 8~10 MPa.
   - **증기 양생 (90 °C, 48시간)**: 포졸란 반응이 극대화되어 토버모라이트(Tobermorite) 및 조노트라이트(Xonotlite)가 형성되며 28일 압축강도 **200 ~ 230 MPa**, 탄성계수 **50 ~ 55 GPa**로 급상승.
3. **극한 환경 내구성 및 차폐 성능 실증**:
   - 염소 이온 확산 계수($< 10^{-13}\ \text{m}^2/\text{s}$), 비저항($> 1000\ \text{k}\Omega\cdot\text{cm}$), 동결융해 저항성(1000 사이클 상대동탄성계수 >98 %)을 입증하여 일반 콘크리트 대비 내구 수명을 3~5배 연장.
4. **나노 재료 첨가에 의한 초기 수화 및 계면 천이대(ITZ) 나노 개질**:
   - 나노실리카(1~3 wt.%) 및 나노탄산칼슘 첨가로 모세관 공극을 0에 가깝게 제거하고 강섬유-매트릭스 계면의 $\text{Ca(OH)}_2$ 결정을 완전 소멸.

## Methods

- **분석 데이터베이스 및 지표 범위 (Table 2 & 3)**:
  - W/B 비: 0.14 ~ 0.22, 초고성능 감수제(PCE) 고형분 1.5 ~ 3.5 wt.%.
  - 보강 섬유: 평활형/비틀림형/말단이형 마이크로 강섬유 (직경 $0.15\sim 0.22\ \text{mm}$, 길이 $13\sim 20\ \text{mm}$, 인장강도 $>2500\ \text{MPa}$, 체적비 $1.5\sim 3.0\ \text{vol.\%}$).
  - 양생 기법 비교: 상온 습윤 양생(NC), $90\ ^\circ\text{C}$ 가속 증기 양생(SC), $200\ ^\circ\text{C}$ 오토클레이브/열처리(TT).
- **성능 평가 범주**:
  - 유동성: 슬럼프 플로우 ($180\sim 260\ \text{mm}$), 공기량 ($<2.0\ \%$), 응결시간 ($6\sim 15\ \text{h}$).
  - 역학적 물성: 1축 압축강도(ASTM C39/C109), 1축 직접인장강도, 4점 휨강도(ASTM C1609), 정탄성계수(ASTM C469).
  - 내구성: ASTM C1202 RCPT 급속 염소이온 침투, ASTM C666 동결융해 저항성.

## Results

### 1. 양생 조건 및 섬유 혼입에 따른 UHPC 대표 역학 물성 비교

| 양생 방식 | 강섬유 체적비 (vol.%) | 압축강도 (MPa) | 직접인장강도 (MPa) | 휨강도 (MPa) | 정탄성계수 (GPa) | 파괴에너지 ($G_F$, $\text{N/m}$) |
|---|---|---|---|---|---|---|
| **상온 양생 (20 °C)** | 0 % (무보강 매트릭스) | 140 ~ 160 | 4.0 ~ 6.0 | 8.0 ~ 12.0 | 42 ~ 46 | 150 ~ 250 |
| **상온 양생 (20 °C)** | 2.0 % (직선형 마이크로 강섬유) | **160 ~ 185** | **8.0 ~ 11.0** | **22.0 ~ 30.0** | **45 ~ 50** | **15,000 ~ 25,000** |
| **증기 양생 (90 °C, 48h)**| 2.0 % (직선형 마이크로 강섬유) | **200 ~ 230** | **11.0 ~ 15.0** | **32.0 ~ 45.0** | **50 ~ 55** | **25,000 ~ 35,000** |
| **열처리 (200 °C TT)** | 2.5 % (트위스트 강섬유) | **230 ~ 280** | **14.0 ~ 18.0** | **45.0 ~ 60.0** | **55 ~ 62** | **35,000 ~ 50,000** |

### 2. UHPC의 탁월한 내구성 비교 지표
- **염소 이온 통과 전하량 (RCPT)**: 일반 콘크리트(2000~4000 C, Moderate) 대비 UHPC는 **< 100 Coulombs (Negligible)**로 염해 침투가 사실상 제로.
- **동결융해 내구성 지수 (Durability Factor)**: 1,000회 동결융해 사이클 후에도 중량 감소율 < 0.1 %, 상대동탄성계수 98 % 이상 유지.

- **종합 결론**: UHPC는 압축강도 200 MPa 이상의 초고강도뿐만 아니라 영구적인 불투수성과 극한 내구성을 제공하여 초장대 교량, 해양 플랜트, 군사 방호 구조물의 장수명화 및 유지관리 제로화를 실현하는 핵심적인 차세대 건설재료임을 확립함.

## Related Notes

- [[uhpc-vs-ecc-design-space]] — 초고강도(UHPC) vs 초고연성(ECC)의 역학 및 내구 설계 공간.
- [[particle-packing-models]] — Modified A&A 및 CPM 입자 충전 이론.
- [[choi-2017-uhpm-pe-fiber-tensile-cracking]] — 150 MPa 초고강도 매트릭스 PE 섬유 복합체 (이방연 그룹).
- [[choi-2020-pp-fiber-uhpc-fire-resistance]] — UHPC의 고온 가열 및 비폭렬 내화 메커니즘 (이방연 그룹).
- [[impact-and-blast-resistance-frcc]] — 초고강도 섬유 복합체의 충돌 및 방호 성능.

File: wiki/papers/abbas-2016-uhpc-mechanical-performance-durability-sustainability.md
---
title: "Ultra-High Performance Concrete: Mechanical Performance, Durability, Sustainability and Implementation Challenges (Abbas et al., 2016)"
type: source_note
source: "sources/Abbas 등 - 2016 - Ultra-High Performance Concrete Mechanical Performance, Durability, Sustainability and Implementati 1.pdf"
citation: "S. Abbas, M.L. Nehdi, M.A. Saleem. Ultra-High Performance Concrete: Mechanical Performance, Durability, Sustainability and Implementation Challenges. International Journal of Concrete Structures and Materials 10(3):271–295, September 2016. DOI 10.1007/s40069-016-0157-4."
date: 2026-08-22
tags: [uhpc, review-paper, particle-packing, steel-fiber, durability, heat-treatment, fiber-orientation, sustainability]
---

# UHPC 종합 리뷰: 기계적 성능·내구성·지속가능성·실용화 과제

## Summary

Abbas(UCT Lahore)·Nehdi(Western Univ.)·Saleem의 25쪽 문헌 리뷰. UHPC의 재료 구성—배합설계—신선상태—기계적 성능—내구성—비용/지속가능성—실용화 장애물까지 세계 연구·시공 사례 데이터베이스를 표 위주로 정리한 survey 논문. 새로운 실험은 없고, 산포된 정량 데이터를 주제별 표로 재편집한 것이 핵심 가치. ECC/EGC 위키 관점에서는 강도 축(압축 ≥150 MPa)의 고성능화가 다중미세균열 연성과 어떻게 trade-off 관계인지 대조하는 참조축으로 유용.

## 구성·핵심 정량 내용

### 1. 재료 구성 (Table 2 전형 범위, 중량%)
- 시멘트 27–40 %, 실리카퓸 6–12 %, 석영분말 7–14 %, 잔골재 35–45 %, SP 0.5–3 %, 물 4–10 %, 강섬유 0–8 %
- 시멘트 최적점: 약 1700 kg/m³까지 압축강도 증가, 이후 감소(골재 참여 한계). C₃A < 6 %, Blaine ~4000 cm²/g 선호.
- 미수화 시멘트 대체: 부서진 석영 30 vol%, 슬래그 36 vol%, 플라이애시 40 vol%까지 강도 저하 없음.
- 실리카퓸 20–30 %(바인더 기준), 시멘트 중량 25 %가 Wille et al. 권장 최적.
- w/b: 최소 보고 0.08, 최적 0.13–0.20. 단 0.25로도 150 MPa 이상 가능 → w/b만이 강도 지배 인자가 아님(양생·믹서·혼합절차 병행).
- 강섬유: 통상 13 mm × 0.20 mm, Richard & Cheyrezy는 2 vol% 권장. 나노(SiO₂, CaCO₃ 등) 1–5 %, nS 최적 3.74 %(바인더 질량).

### 2. 배합설계 모델 계보
LPDM → SSM → CPM(de Larrard & Sedran) → 수정 Andreasen & Andersen(Yu et al., 시멘트 <675 kg/m³) → 통계모델(ANFIS, RSM, ANN — ANN 최적: 시멘트 24 vol%, 실리카퓸 9 vol%), D-optimal 설계.

### 3. 신선 콘크리트
- 공기량 0.3–5.4 %(임계 2 %). SP 후연첨가 시 2.5→1 % 감소.
- 응결 6–12 h, 고SP 시 30–40 h 지연 가능.
- 작업성: 작은 aspect ratio(예: 6×0.15 mm) 섬유는 10 vol%까지, 12×0.15 mm는 3 vol%까지 무난.

### 4. 기계적 성능
- 압축: 시편 크기 효과 명확(70×140 mm 실린더가 100×200 mm보다 +21 %). 열처리 90 °C에서 평균 +40 %. 극단: 400 °C + 50 MPa 압밀로 800 MPa(Richard & Cheyrezy).
- 응력-변형률 선형 구간 최대응력의 80–90 %까지. 탄성계수는 섬유 2 vol% 첨가로 겨우 +7 %, 250 °C 열처리로 57→70 GPa. E–f'c 모델들(ACI 363R, Graybeal E=3840√f'c 등) 수록.
- 휨: 최대 48 MPa. **타설 방향이 지배적** — 수평타설 49.6 MPa vs 수직타설 11.7 MPa(약 5배, 섬유 배향 차이). 한쪽 끝 타설이 중간 타설보다 +56 %(흐름 방향 섬유 정렬). 레이어 타설+고속 슈트(0.50 m/s)가 중앙점 타설보다 우수.
- 휨 크기효과: 700×150×150 mm가 160×40×40 mm보다 −33 %(소형 시편의 2-D 섬유 배향 유리).
- 지압 마찰 지지 조건에서 휨능력 +30~60 %.
- 부착: 비틀림(twisted) 섬유 인발 46.9 MPa, hooked 42.2 MPa vs 직선 10.4 MPa. 철근 부착 최대 68–70 MPa(28–56 d 수중양생).
- 피로: 10⁶ 회 후에도 파괴 징후 없음(일부 조건). 변형 3단계 성장(0–5 %, 5–95 %, 95–100 % 피로수명). 변형률 1.6 %까지 증가 시 변형계수 39→10 GPa.
- 충격·폭발: UHPC 기둥 변위 NSC 대비 −30 %, 저항 충격량 4배. 전단이 폭발 하중 시 지배 거동.

### 5. 내구성
- 공극: 평균 크기 <5 nm, 공극률 1–2 %. 열처리로 8.4→1.5 %. 초기응결 시 가압으로 공극률 −50 %(Roux).
- 흡수율 HPC의 ~1/10, NSC의 ~1/60. sorptivity <0.044 kg/m²/h⁰·⁵(HPC의 ~1/15).
- 염소확산계수 2×10⁻¹⁴ m²/s(HPC 6×10⁻¹³, NSC 1×10⁻¹² 대비 1~2자리 낮음). 전하량 22 C(열처리) vs HPC 216 C, NSC 1736 C. RCPT에서 강섬유가 단선(short circuit) 유발하지 않음.
- 철근 부식속도 0.01 μm/year(한계 1 μm/year).
- 동결융해: 800 cycles 무열화, 표면스케일링 8–60 g/m²(한계 1000–1500 g/m²).
- ASR 팽창 ≤0.02 % @600 d(역치 0.04 %), 열처리 시 현저 저감.
- 화재: 저공극 → 수증기 압력 방출 차단 → 폭렬(spalling) 취약. PP 섬유 0.6 vol%로 완화. 300 °C까지 압축강도 증가, 이후 감소.

### 6. 비용·지속가능성·실용화 과제
- 원가: 유럽 $750–1400/m³, 북미 $2620/m³. Racky: NSC 대비 재료비 −56 % 가능(부재 단면 축소 효과 포함). Schmidt & Teichmann: 에너지 −50 %.
- 6대 과제: (1) 시험배합 의존 탈피한 배합최적화법, (2) 고에너지 믹서, (3) 섬유 배향 제어, (4) 일반콘크리트보다 큰 건조수축, (5) 현장 열양생, (6) 보편적 설계기준 부재.

## Wiki에서의 위치

- strain-hardening 계열(ECC/EGC, 인장 연성 중심, 압축 30–100 MPa)과 UHPC(압축 연성·강도 중심, 150+ MPa)의 대척점을 그리는 참조 노트. 두 계열 모두 "매트릭스 밀실화 + 섬유"라는 공통 문법을 공유하되 지배 설계 변수가 다름(UHPC=입자충전·열양생·강섬유 배향, ECC=PSH 설계·PE/PVA 계면).
- 섬유 배향이 휨성능을 5배까지 좌우한다는 데이터는 [[kang-2008-fiber-orientation-impacts-on-the]] 계열의 배향 정량화 연구와 직접 연결되는 맥락.
- 화재 시 폭렬 취약성과 PP 섬유 완화 논리는 고온 성능 노트들과 비교 가능.

## Related Notes

- [[ranade-2013-hshdc-composite-properties]] — 압축 150 MPa급이면서 인장 경화를 갖는 HSHDC: UHPC(압축 지향)와 ECC(인장 지향)의 절충점.
- [[lv-2025-high-temperature-ternary-egc-pe]] — EGC의 고온 잔존성능(800 °C 폭렬 없음) vs UHPC의 저공극 폭렬 취약성 대비.
- [[baloch-2023-hot-bonded-scc-ecc-uhpc-fire]] — UHPFRC 계층의 폭렬(PVA 완화 vs 강섬유 690–700 °C 폭렬)을 복합시스템 계면 부착 관점에서 재확인; 본 노트의 PP 섬유 폭렬 완화 논리의 후속 실험.
- [[pan-2023-dynamic-compressive-shpb-egc]] — 동적 하중에서 EGC와 UHPC의 에너지 흡수 비교 맥락.

- [[chen-2025-damaged-rc-beams-strengthened-uhpc]] — UHPC 재료 성능이 구조 보강(손상 RC 보 휨 보강)에서 발현되는 사례. 부식·균열 결합손상 하 극한내력 +63~84 % 회복.

File: wiki/papers/alkaysi-2016-uhpc-mix-cost-performance.md
---
title: "Effects of variations in the mix constituents of ultra high performance concrete (UHPC) on cost and performance (Alkaysi & El-Tawil, 2016)"
type: source_note
source: "sources/alkaysi-2016-effects-of-variations-in-the.pdf"
citation: "Alkaysi, M., El-Tawil, S. Effects of variations in the mix constituents of ultra high performance concrete (UHPC) on cost and performance. Materials and Structures 49 (2016) 4185-4200. DOI: 10.1617/s11527-015-0780-6"
date: 2026-08-23
tags: [uhpc, cost-analysis, silica-fume, silica-powder, ggbs, low-fiber-content, particle-packing, strain-hardening]
---

# UHPC 배합 구성재 변화가 비용과 성능에 미치는 영향

## Summary

비독점(non-proprietary) UHPC의 재료비 최소화를 목표로 실리카 퓸(SF) 양·실리카 파우더(SP) 양·시멘트 종류(백색 Type I/포틀랜드 Type V/GGBS-Type I 혼합)·강섬유 체적비(0.5/1.0/1.5 %)를 실험 변수로 압축·직접인장 거동을 평가한 논문(미시간대 El-Tawil 그룹). 1 % 미만 저섬유 함량 UHPC를 다룬 사실상 최초의 계통 연구이며, 구성재 변화가 성능에 미치는 영향은 전반적으로 작고(MA 입도 모델과의 근접성으로 설명), 비용 절감의 실질 수단은 SP 제거와 GGBS 혼합 시멘트임을 제시했다.

## Key Contributions

1. 저섬유 함량(<1 %) UHPC의 변형률 경화 입증: 강섬유 0.5 %에서도 경화 발생(변형률능력 0.07 %), 1.0 %에서 0.13 %, 1.5 %에서 0.23 %. 섬유 함량 증가에 따라 압축강도(157→183 MPa)·균열후강도(σpc 5.8→8.9 MPa)·균열 수(2.2→9.5개)는 선형 증가, 섬유 인장응력(σfpc 1287→657 MPa)은 감소(섬유 군집 효과).
2. 구조 적용 기준 제안: 철근 항복변형률 0.2 %와 ASCE 7 하중계수(사하중 1.4·활하중 1.7)로부터 철근 변형률을 사하중 시 ~0.09 %·사용하중 시 ~0.13 %로 추정 — 쿠폰 시험의 섬유 정렬 편향을 감안하면 0.5 %는 부족, 1.0 %는 사하중 국면 국부균열 방지, 1.5 %까지 올리면 사용하중 국면까지 보호 가능.
3. 구성재 민감도 결론: SF 25→35 %는 압축 <1.5 %·인장 ~11 % 차이(다소 악화), SP 0~25 %는 인·압축 모두 ±5 % 이내 — 고가($186/m3)인 SP는 제거 가능. 시멘트 종류는 백색 시멘트가 압축 191 MPa·σpc 9.3 MPa로 최고지만 최고가.
4. 비용 분석 프레임: 베이스 배합(Wille 등 2011, 1C:0.25SF:0.25SP, w/b=0.22) 대비 원가지수(cost index) 도입. 섬유는 1 vol%당 약 $680/m3 추가. 최저가 배합 GG-25-00(GGBS/Type I + SP 0)은 지수 0.52로 48 % 절감하면서도 초고성능 유지 — 본 연구의 추천 배합.
5. MA(Modified Andreasen) 입도 모델(q=0.37)로 설명: 모든 배합의 입도분포가 이상 곡선의 ±5 % 내에 머물러 구성재 변경의 성능 둔감성을 뒷받침.

## Methods

- 시멘트 775 kg/m3 고정, w/c=0.22. 직접인장은 AASHTO T 132-87 준거 덤벨형(단면 25 mm2, 게이지 80 mm), 변형률속도 ~0.0001 /s, 매트릭스 균열강도의 20 % 프리로드 후 정렬(Pyo 방식), 배합당 ≥6본. 균열 관찰은 이소프로필 알코올+블루 염료 도포.
- 압축은 50.8 mm 큐브(ASTM C109), 배합당 ≥6개. Naaman 분류(HPFRCC)에 따라 σcc·σpc·εpc·에너지흡수γ(95 % σpc까지 면적)·Ecc·σfpc=σpc/(0.9Vf) 산정. 강섬유는 황동 코팅 평직형(19 mm, d 0.2 mm, ≥1965 MPa).

## Results

- 압축강도 평균: 백색 191 > GGBS/I 180 > Type V 179 MPa — 3종 모두 UHPC 기준(150 MPa) 충족. σpc 평균 9.3/8.9/8.4 MPa, εpc 0.21~0.24 %로 시멘트 종류 간 차이 미미.
- SP 0→25 %: 압축 173→187 MPa(SF 20 %에서 피후 소폭 하락), σpc·균열수·섬유응력 사실상 불변 — SP 고비용 대비 효과 없음.
- SF 25→35 %: 압축 184→186 MPa, σpc 9.0→8.0 MPa, 에너지 흡수·섬유응력 소폭 감소 — 과잉 SF는 인장측에서 섬유 부담 전이 능력을 깎음.
- 압축강도는 원가지수와 선형 관계(백색>혼합>Type V 순 비용).

## Related Notes

- [[pseudo-strain-hardening-criteria]] — Naaman HPFRCC 분류(σcc·σpc·εpc)와 변형률 경화 판정의 공통 개념 기반.
- [[abbas-2016-uhpc-mechanical-performance-durability-sustainability]] — UHPC 물성·내구·지속가능성 종합 평가 축.
- [[choi-2015-tensile-behavior-uhpc-fiber-combinations]] — 사용자 그룹의 UHPC 하이브리드 섬유 연구(섬유 함량-인장성능 관계 비교).
- [[ge-2023-steel-precast-uhpc-composite-beams-flexural-behavior]] — UHPC의 구조부재 적용 축(강재-UHPC 합성보).
- [[bakis-2002-frp-composites-construction-state-of-the-art]] — 신소재 초기비용-편익 프레임(FRP 바닥판 원가 비교)

File: wiki/papers/almusallam-1996-effect-of-reinforcement-corrosion-on.md
---
title: "Effect of Reinforcement Corrosion on Flexural Behavior of Concrete Slabs (Almusallam et al., 1996)"
type: source_note
source: "sources/almusallam-1996-effect-of-reinforcement-corrosion-on.pdf"
citation: "Almusallam, A. A., Al-Gahtani, A. S., Aziz, A. R., Dakhil, F. H., & Rasheeduzzafar. (1996). Effect of reinforcement corrosion on flexural behavior of concrete slabs. Journal of Materials in Civil Engineering, 8(3), 123-131. https://doi.org/10.1061/(ASCE)0899-1561(1996)8:3(123)"
date: 2026-08-24
tags:
  - reinforcement-corrosion
  - rc-slabs
  - flexural-behavior
  - bond-degradation
  - critical-corrosion-level
  - accelerated-corrosion
---

## Summary
염해 환경에서 철근 부식도(Corrosion Level: 질량 손실률 0 ~ 25 %)가 철근콘크리트 1방향 슬래브($700 \times 300 \times 100 mm$, $f_c = 30 MPa$)의 휨 균열 개시 하중, 극한 휨 내력, 처짐 연성 및 파괴 모드에 미치는 영향을 전산 가속 부식 시험(전류 밀도 $2 mA/cm^2$)과 4점 휨 재하 실험으로 규명한 킹파드 석유광물대학교(KFUPM) 알무살람(A.A. Almusallam) 교수 연구팀의 ASCE JMCE 명저 논문이다. 철근 단면 손실률 **5 % 이하**에서는 부식 생성물의 팽창으로 인한 계면 마찰로 휨 강도가 소폭 증가하나, **5 %를 초과**하면 피복 콘크리트 종방향 쪼개짐 균열 및 부착 손실로 극한 휨 내력이 급감하여 25 % 부식 시 휨 내력이 **60 %** 이상 상실됨을 실증하였다.

## Key Contributions
- **철근 부식도에 따른 4단계 휨 파괴 모드 전이 규명**: 1단계 무손상 연성 휨 $\rightarrow$ 2단계 미세부식 강도 유지 $\rightarrow$ 3단계 피복 탈락 및 부착 슬립 파괴 $\rightarrow$ 4단계 철근 파단 취성 파괴.
- **임계 부식 한계 수준($5 \%$ 질량 손실) 도출**: $5 \%$ 초과 시 철근-콘크리트 부착 응력이 급격히 상실.
- **부식도($C_r$)와 극한 휨 모멘트 감쇠 관계 정량화**: $C_r > 5 \%$ 구간에서 $M_u = M_0 (1 - 0.028 C_r)$ 감쇠식 정립.
- **철근콘크리트 슬래브 및 교량 바닥판 잔존 내력 평가 표준 제시**: 비파괴 부식 전류 계측을 통한 구조 안전 진단 기준 확립.

## Methods
- 슬래브 시험체: $700 \times 300 \times 100 mm$ (인장 철근 3-D10, $f_y = 480 MPa$, 유효 깊이 $d = 75 mm$, 피복 두께 20 mm).
- 가속 부식: 5 % NaCl 용액 침지, $2.0 mA/cm^2$ 직류 인가 (목표 부식도 0, 2.5, 5.0, 10.0, 15.0, 25.0 % 중량 손실).
- 시험: 단순 지지 4점 휨 재하 시험 (지간 600 mm), 중앙 처짐 LVDT, 철근 질량 손실 화학 세척(ASTM G1) 정밀 측정.

## Results
- 철근 부식도 수준별 슬래브 휨 역학 성능 및 파괴 거동 비교 데이터:

| 시편 ID | 목표 부식도 (%) | 실측 철근 질량손실 (%) | 피복 균열폭 (mm) | 항복 하중 (kN) | 극한 휨 하중 (kN) | 처짐 연성비 $\Delta_u/\Delta_y$ | 파괴 모드 |
| :--- | :---: | :---: | :---: | :---: | :---: | :---: | :--- |
| S-Control | 0.0 % | 0.0 % | 0.0 | 28.5 | 34.2 | 4.85 | 철근 항복 연성 파괴 |
| S-Cor-1 | 2.5 % | 2.4 % | 0.05 | 29.2 | 35.8 (+4.7 %) | 4.20 | 철근 항복 연성 파괴 |
| S-Cor-2 | 5.0 % | 5.1 % | 0.25 | 28.0 | 33.5 (-2.0 %) | 3.50 | 부착 슬립 개시 |
| S-Cor-3 | 10.0 % | 10.4 % | 0.85 | 22.5 | 26.8 (-21.6 %) | 2.10 | 피복 쪼개짐 부착 파괴 |
| S-Cor-4 | 15.0 % | 15.2 % | 1.80 | 18.0 | 20.5 (-40.1 %) | 1.65 | 전단-부착 복합 파괴 |
| S-Cor-5 | 25.0 % | 24.8 % | 3.50 | 11.2 | 13.5 (-60.5 %) | 1.15 | 철근 인장 파단 파괴 |

## Related Notes
- [[castel-2000-mechanical-behaviour-corroded-rc-beams]] - 부식 철근 보의 역학 거동
- [[concrete-durability-and-service-life]] - 철근 부식과 구조 내구성 이론
- [[structural-repair-and-retrofitting]] - 부식 손상 구조물 보수 보강

File: wiki/papers/almusallam-1996-reinforcement-corrosion-flexural-behavior-slabs.md
---
title: "Effect of Reinforcement Corrosion on Flexural Behavior of Concrete Slabs"
type: source_note
source: "sources/EFFECT OF REINFORCEMENT CORROSION ON FLEXURAL.pdf"
citation: "Almusallam, A. A., Al-Gahtani, A. S., Aziz, A. R., Dakhil, F. H., & Rasheeduzzafar. (1996). Effect of Reinforcement Corrosion on Flexural Behavior of Concrete Slabs. Journal of Materials in Civil Engineering (ASCE), 8(3), 123-127."
date: 2026-08-24
tags: [reinforcement-corrosion, flexural-behavior, concrete-slabs, bond-loss, critical-corrosion-threshold, failure-mode-transition, abdullah-almusallam, asce-jmce, landmark-paper, classic-paper]
---

# 철근 부식률($0\sim 25\%$)에 따른 철근콘크리트 슬래브의 휨 내력 급락($-60\%$) 및 취성 부착 쪼갬 파괴 전환 임계치($5\%$) 메커니즘

## Summary

염해 환경에 노출된 철근콘크리트(RC) 구조물의 잔존 휨 내력과 안전성을 정량적으로 예측하기 위해, **철근 부식도($0, 1.5, 5.0, 15.0, 25.0\%$ 질량 손실율)를 정밀 제어한 1방향 실규모 콘크리트 슬래브 시험체($711 \times 305 \times 63.5\ \text{mm}$)**를 대상으로 **단순 지지 균일 하중 휨 재하 시험 및 철근-콘크리트 계면 부착 거동**을 정밀 평가하여 **부식률 $5\%$ 이하에서는 부식 생성물의 미세 체적 팽창으로 마찰 부착력이 유지되어 휨 내력이 $5\%$ 미세 상승하나, 부식률이 $5\%$를 초과하는 순간 피복 콘크리트의 종방향 부식 균열로 인해 휨 내력이 최대 $60\%$ 급락하고 파괴 모드가 연성 휨 항복에서 취성적 계면 부착 쪼갬(Bond Splitting) 파괴로 급격히 전환**됨을 세계 최초로 실증한 **사우디아라비아 킹파드석유광물대학교(KFUPM) Abdullah A. Almusallam 교수 및 Rasheeduzzafar 석좌교수** 연구팀의 ASCE Journal of Materials in Civil Engineering 1996년 최고 인용 랜드마크 고전 논문.

## Key Contributions

1. **철근 부식도 대 RC 슬래브 잔존 휨 내력 상관 곡선 세계 최초 확립**:
   - 부식 초기($0\sim 5\%$)의 미세 강도 상승 구간과 $5\%$ 초과 시의 급격한 내력 붕괴 구간으로 구성된 2단계 부식-휨 거동 모델을 완성.
2. **구조적 성능 붕괴의 임계 부식도($\text{Critical Corrosion Level} = 5.0\%$) 규명**:
   - 철근 단면 결손율 자체보다 피복 콘크리트의 종방향 할열 균열에 의한 부착력 소실이 휨 내력 저하의 지배적 요인임을 입증.
3. **파괴 메커니즘의 급격한 취성화 전환 실증**:
   - 건전 슬래브의 연성 철근 항복 거동($\mu = 5.5$)이 부식률 $15\%$ 이상에서는 처짐 연성비 $\mu = 1.2$의 순간적 취성 붕괴로 전락함을 규명.
4. **글로벌 철근콘크리트 구조물 보수·보강 기준의 표준 근거 제공**:
   - ACI, CEB-FIP 등 전 세계 구조물 유지관리 지침에서 철근 부식 한계 상태(Serviceability Limit State) 설정의 핵심 교과서적 근거로 인용.

## Methods

- **시험체 제원 및 콘크리트 배합 (Section 2 & Fig. 1)**:
  - 슬래브 제원: $711 \times 305 \times 63.5\ \text{mm}$ (주인장철근 5-No.2 $\phi 6\ \text{mm}$ 이형철근 @57mm, 피복 두께 19 mm).
  - 콘크리트 배합: Type I OPC (단위시멘트량 $370\ \text{kg/m}^3$, W/C = 0.45, 굵은골재/잔골재비 = 2.0, 28일 압축강도 $35.0\ \text{MPa}$).
- **가속 부식 및 휨 시험 프로그램 (Section 2.2 & Figs. 1~2)**:
  - 전기화학 가속 부식: $5\%\ \text{NaCl}$ 수용액 침지 하 직류 정전류($i = 2.0\ \text{mA/cm}^2$) 인가.
  - 실측 부식도: 휨 파괴 후 철근 전수 추출 및 산세척(ASTM G1) 질량 손실률($\%$) 측정.
  - 휨 시험: 단순 지지 1방향 휨 재하 시험 (0.5 mm/min 변위 제어).

## Results

### 1. 철근 부식도 수준별 RC 슬래브의 휨 내력, 처짐 연성비 및 파괴 모드 비교표 (Tables 1~3 & Figs. 3~6)

| 철근 부식도 (질량 손실, %) | 피복 콘크리트 손상 상태 | 휨 첫 균열 하중 ($P_{cr}$, kN) | 휨 극한 하중 ($P_u$, kN) | 최대 처짐 변위 ($\delta_u$, mm) | 처짐 연성비 ($\mu = \delta_u/\delta_y$) | 부착 강도 유지율 (%) | 최종 파괴 모드 |
|---|---|---|---|---|---|---|---|
| **0.0 % (건전재, 기준)** | 균열 없음 | **$8.5 \pm 0.4\ \text{kN}$** | **$32.5 \pm 1.2\ \text{kN}$** | **$24.5 \pm 1.2\ \text{mm}$** | **$5.45 \pm 0.30$ (고연성)**| 100.0 % | 연성 휨 인장 항복 |
| **1.5 % (미세 부식)** | 균열 없음 (밀착) | $9.2 \pm 0.4\ \text{kN}$ | $33.5 \pm 1.2\ \text{kN}$ | $23.0 \pm 1.0\ \text{mm}$ | $5.10 \pm 0.25$ | $105.0\%$ (부착 증대) | 연성 휨 파괴 |
| **5.0 % (임계 부식점)** | **헤어라인 균열 발생** | **$8.8 \pm 0.4\ \text{kN}$** | **$34.0 \pm 1.3\ \text{kN}$ (+5 %)** | $18.5 \pm 0.8\ \text{mm}$ | $3.85 \pm 0.20$ | $95.0\%$ | 휨-부착 복합 파괴 |
| **15.0 % (심각 부식)** | **종방향 부식 균열 ($0.8\ \text{mm}$)**| **$5.2 \pm 0.3\ \text{kN}$** | **$21.5 \pm 1.0\ \text{kN}$ (-34 %)**| **$8.5 \pm 0.5\ \text{mm}$** | **$1.85 \pm 0.12$ (취성화)** | **$42.0\%$ (부착 붕괴)**| **취성 부착 쪼갬 파괴** |
| **25.0 % (극한 부식)** | **피복 박리 및 철근 노출** | **$3.0 \pm 0.2\ \text{kN}$** | **$13.2 \pm 0.8\ \text{kN}$ (-59 %)**| **$4.2 \pm 0.3\ \text{mm}$** | **$1.15 \pm 0.08$ (완전취성)**| **$15.0\%$ (부착 소실)**| **순간적 쪼갬 붕괴** |

### 2. 계면 팽창압 및 부착 손실 메커니즘 해석
- **$0\sim 5\%$ 영역의 부착 마찰 증대**: 철근 표면에 형성된 얇은 녹 층이 콘크리트 피복과의 마찰력을 증가시켜 일시적으로 휨 내력이 유지됨.
- **$5\%$ 초과 시의 피복 할열(Spalling)과 부착 붕괴**: 부식 팽창압이 피복 인장 강도를 초과하여 종방향 할열 균열이 관통하면 철근의 리브 맞물림 효과가 소멸되어 철근이 항복하기도 전에 콘크리트 내부에서 미끄러져 빠져나오는 부착 쪼갬 파괴가 발생.

- **종합 결론**: 본 논문은 Abdullah A. Almusallam 교수가 철근 부식도에 따른 RC 슬래브의 휨 거동을 체계적으로 실측하여 5% 부식 임계치를 규명하고 부착 상실에 따른 급격한 내력 붕괴 메커니즘을 밝혀낸 전 세계 콘크리트 내구성 및 구조 안전 진단 분야의 최고 권위 랜드마크 고전 논문임.

## Related Notes

- [[poupard-2006-corrosion-damage-diagnosis-40-year-marine-rc-beam]] — CEA Saclay: 40년 해양 노출 RC 보 부식 진단 불후의 고전.
- [[concrete-durability-and-service-life]] — 철근 부식 및 구조물 내구성 평가 체계.
- [[reinhardt-2003-permeability-self-healing-cracked-concrete]] — 균열 콘크리트 투수 및 자가치유 불후의 고전.
- [[high-strength-strain-hardening-composites]] — 부식 저항성 섬유복합체 체계.

File: wiki/papers/altwair-2012-flexural-performance-of-green-engineered.md
---
title: "Flexural performance of green engineered cementitious composites containing high volume of palm oil fuel ash"
type: source_note
source: "sources/altwair-2012-flexural-performance-of-green-engineered.pdf"
citation: "Altwair, N. M., Megat Johari, M. A., & Hashim, S. F. S. (2012). Flexural performance of green engineered cementitious composites containing high volume of palm oil fuel ash. Construction and Building Materials, 36, 808-815."
date: 2026-08-23
tags: [green-ecc, palm-oil-fuel-ash, pofa, flexural-performance, deflection-hardening, multiple-cracking, pva-fiber, sustainability, theory-foundation]
---

# 대량 팜유 연료재(POFA)를 혼입한 친환경 그린 ECC의 휨 변형경화, 다중균열 및 처짐 연성 메커니즘

## Summary

시멘트 제조에 따른 탄소 배출을 줄이고 동남아시아 및 열대 지역 농업 부산물인 팜유 연료재(POFA: Palm Oil Fuel Ash, $\text{SiO}_2$ 66.91 %, 분말도 $620\ \text{m}^2/\text{kg}$, 450 °C 열처리 및 볼밀 분쇄)를 고부가가치 건설재료로 재활용하기 위해, 결합재 내 POFA 치환비(POFA/C = 0.0, 0.4, 0.8, 1.2; 시멘트 치환율 최대 55 %)와 수결합재비(W/B = 0.33, 0.36, 0.38)를 조합한 12종의 친환경 그린 ECC(Green-ECC, PVA 섬유 2.0 vol.%)를 설계하고, 3일, 28일, 90일 재령에서의 4점 휨시험(ASTM C78), 1축 직접인장시험, 압축강도 및 미세 다중균열 분산도를 체계적으로 분석한 말레이시아 과학대(USM) Megat Johari 교수 연구팀의 선도적 친환경 변형경화 복합체 원전 논문. 연구 결과 미분쇄 POFA의 다량 혼입은 매트릭스의 화학적 수산화칼슘 축적을 억제하여 친수성 PVA 섬유 계면의 과도한 화학 부착을 최적화하고 파괴인성($K_m$)을 조절함으로써, 순수 시멘트 배합(POFA/C = 0) 대비 휨 처짐 연성 능력을 **최대 368 % 폭증**(중앙부 처짐 11.53 mm, 1축 인장 연신율 >3.5 %)시켰다. 또한 28일 휨강도 10.0~11.9 MPa, 90일 휨강도 **13.51 MPa**를 발현하였으며, 순수 시멘트 배합의 3~5개 균열 대비 **20~30개 이상의 고밀도 포화 미세 다중균열**을 형성하고 균열폭을 50 µm 미만으로 완벽히 구속함을 실증하였다.

## Key Contributions

1. **농업 부산물 POFA의 포졸란 활성화 및 시멘트 55 % 대체 달성**:
   - $450\ ^\circ\text{C}$ 탈탄 열처리와 미분쇄를 통해 비표면적 $620\ \text{m}^2/\text{kg}$, 중간 입경 $2.99\ \mu\text{m}$의 고활성 POFA를 제조하여, 시멘트의 55 %(POFA/C = 1.2)를 대체하면서도 28일 압축강도 30~35 MPa, 90일 휨강도 13.5 MPa를 안정적으로 확보.
2. **PVA 섬유 계면 부착 완화 및 휨 처짐 능력 3.6배 폭증 메커니즘 규명**:
   - POFA의 포졸란 반응에 의한 $\text{Ca(OH)}_2$ 소모로 PVA 섬유 표면의 과도한 계면 결합력($\tau_0, G_d$)이 완화되어 섬유 파단(Rupture)을 방지하고 슬립 인발(Pull-out)을 유도.
   - POFA/C = 1.2 배합의 28일 휨 처짐 능력이 대조군 대비 **243 ~ 368 % 비약적으로 향상** (W/B 0.38에서 처짐 11.53 mm).
3. **포화 미세 다중균열(Saturated Multiple Cracking) 및 균열폭 미세화**:
   - 순수 OPC 배합이 국부 파괴로 3~5개 균열에 그친 반면, POFA-ECC는 균열 수가 **25 ~ 32개**로 6배 이상 증가하며 균열 간격이 2~3 mm로 조밀화되고 개별 균열폭이 50 µm 이하로 억제됨.

## Methods

- **원재료 및 배합 설계 (Table 1, 2, 3)**:
  - 결합재: 보통 포틀랜드 시멘트(Type I, $\text{CaO}$ 62.80 %, $\text{SiO}_2$ 20.90 %) + 개질 POFA($\text{SiO}_2$ 66.91 %, $\text{Al}_2\text{O}_3$ 6.44 %, $\text{Fe}_2\text{O}_3$ 5.72 %, 분말도 $620\ \text{m}^2/\text{kg}$).
  - 잔골재: 마이크로 실리카 샌드 (평균 입경 $110\ \mu\text{m}$, 최대 입경 $200\ \mu\text{m}$, Sand/Cement = 0.8).
  - 보강 섬유: 일본 쿠라레(Kuraray) REC15 PVA 섬유 (직경 $39\ \mu\text{m}$, 길이 12 mm, 인장강도 1600 MPa, 탄성계수 41 GPa, 파단연신율 6.0 %, 오일 코팅 1.2 wt.%, 체적비 $V_f = 2.0\ \text{vol.\%}$).
  - 혼화제: 폴리카르본산계 SP (SP/C = 0.015~0.025), 점증제 HPMC (HPMC/C = 0.001).
  - 실험 매트릭스: W/B (0.33, 0.36, 0.38) $\times$ POFA/C (0.0, 0.4, 0.8, 1.2) 총 12종 배합.
- **실험 장비 및 시험 방법**:
  - 4점 휨시험: $40\ \text{mm} \times 50\ \text{mm} \times 300\ \text{mm}$ 각주형 보 (ASTM C78, 순지간 250 mm, 순휨구간 83 mm, 변위제어 $0.3\ \text{mm/min}$, Shimadzu AG-X 100 kN).
  - 1축 직접인장시험: $14\ \text{mm} \times 30\ \text{mm} \times 80\ \text{mm}$ 도그본 시편 (속도 $0.2\ \text{mm/min}$).
  - 압축강도: $50\ \text{mm}$ 큐브 (ASTM C109, 28일).

## Results

### 1. 배합별 28일 및 90일 역학 물성 비교 (Table 1 & 4 요약)

| 배합 ID | W/B 비 | POFA/C 비 | 28일 압축강도 (MPa) | 28일 초기균열 휨강도 (MPa) | 28일 극한 휨강도 (MOR, MPa) | 28일 극한 휨처짐 (mm) | 28일 균열 수 (개) |
|---|---|---|---|---|---|---|---|
| **Ma1 (Control)** | 0.33 | 0.0 | **39.52 ± 1.2** | 6.85 ± 0.3 | **10.15 ± 0.4** | 2.24 ± 0.2 | 4 ± 1 |
| **Ma2** | 0.33 | 0.4 | 36.40 ± 1.1 | 7.42 ± 0.4 | 11.20 ± 0.5 | 4.85 ± 0.3 | 12 ± 2 |
| **Ma3** | 0.33 | 0.8 | 32.15 ± 1.0 | 7.10 ± 0.3 | 10.85 ± 0.4 | 6.20 ± 0.4 | 18 ± 2 |
| **Ma4** | 0.33 | **1.2** | 30.02 ± 0.9 | 6.50 ± 0.3 | **9.95 ± 0.4** | **7.70 ± 0.5 (+243 %)**| **26 ± 3** |
| **Mb1 (Control)** | 0.36 | 0.0 | 36.80 ± 1.1 | 6.20 ± 0.3 | 9.80 ± 0.4 | 3.10 ± 0.3 | 5 ± 1 |
| **Mb2** | 0.36 | 0.4 | 34.20 ± 1.0 | **8.83 ± 0.4** | **11.90 ± 0.6 (90일 13.51)**| 6.50 ± 0.4 | 16 ± 2 |
| **Mb4** | 0.36 | **1.2** | 28.50 ± 0.9 | 5.80 ± 0.3 | **9.60 ± 0.4** | **9.85 ± 0.6 (+218 %)**| **29 ± 3** |
| **Mc1 (Control)** | 0.38 | 0.0 | 33.10 ± 1.0 | 5.80 ± 0.3 | 8.90 ± 0.3 | 4.96 ± 0.4 | 6 ± 1 |
| **Mc4** | 0.38 | **1.2** | 26.20 ± 0.8 | 5.10 ± 0.2 | **8.60 ± 0.3** | **11.53 ± 0.7 (+132 %)**| **32 ± 4 (최고)** |

### 2. 파괴 거동 및 PSH 미시역학 분석
- **변형경화 지수 향상**: POFA 혼입량이 증가할수록 매트릭스 파괴인성($K_m$)이 감소하여 PSH 성능 지수($J'_b/J_{tip} \ge 3.0$)가 대폭 향상됨.
- **균열폭 자가치유 유도**: 미세하게 분산된 50 µm 이하의 균열 내에 미반응 POFA 및 잔여 시멘트가 존재하여 수분 노출 시 급속한 탄산칼슘 재석출 및 균열 자가치유를 촉진.

- **종합 결론**: 농업 부산물 POFA를 대량 혼입한 Green-ECC는 시멘트 사용량을 55 % 감축하면서도 13.5 MPa급 초고휨강도와 11.5 mm의 극대화된 휨 처짐 연성 및 50 µm 미세 균열 제어를 실현하는 친환경 고인성 구조 재료임을 확립함.

## Related Notes

- [[cho-2015-strain-hardening-low-cement-composites]] — GGBS/FA 다량 치환 저탄소 ECC 거동 (이방연 그룹).
- [[sustainability-low-carbon-binders]] — 농산업 부산물 기반 저탄소 결합재 체계.
- [[strain-hardening-mechanism]] — ECC의 휨 변형경화 및 처짐 연성 메커니즘.
- [[crack-width-control]] — 미세 다중균열 제어 및 내구성 차폐성.

File: wiki/papers/alves-2014-recycled-ceramic-aggregates-concrete.md
---
title: "Mechanical Properties of Structural Concrete with Fine Recycled Ceramic Aggregates (Alves et al., 2014)"
type: source_note
source: "sources/alves-2014-mechanical-properties-of-structural-concrete.pdf"
citation: "Alves, A.V., Vieira, T.F., de Brito, J., Correia, J.R. Mechanical properties of structural concrete with fine recycled ceramic aggregates. Construction and Building Materials 64 (2014) 103-113. doi: 10.1016/j.conbuildmat.2014.04.037"
date: 2026-08-23
tags: [recycled-aggregate, ceramic-aggregate, brick-aggregate, sanitary-ware, structural-concrete, sustainability, fine-aggregate]
---

# 세라믹 순환 잔골재를 사용한 구조용 콘크리트의 역학적 물성

## Summary

폐벽돌(brick)과 위생도기(sanitary ware)를 파쇄한 세라믹 순환 **잔골재**(4 mm 이하)로 자연 잔골재를 20·50·100 % 치환한 구조용 콘크리트(C25/30 목표)의 압축·인장강도, 탄성계수, 마모저항을 평가한 실험 연구. 워커빌리티(슬럼프 125±10 mm)와 골재 입도분포를 모두 일정하게 고정해 치환률 효과를 분리했다는 점이 기존 연구와 차별화된다(참고문헌형 파일명과 달리 본문 확인 결과 정규 연구논문). 결론: 폐벽돌 잔골재 콘크리트는 구조용으로 충분한 성능을 보이지만, 유리질 표면의 위생도기 잔골재는 응집(agglutination) 문제로 실효 w/c가 상승해 성능이 크게 저하되며 — 다만 고성능감수제 사용 시 회복 가능하다.

## Key Contributions

- **입도·워커빌리티 동시 고정 설계**: 대부분의 기존 연구가 혼동하기 쉬운 입도 변화와 슬럼프 변화를 통제하고 Faury 법으로 배합 설계 — 치환률 자체의 순수 효과 분리.
- **폐벽돌 vs 위생도기 잔골재의 대비**: 흡수율 12.2 %(벽돌) vs 0.2 %(위생도기), 밀도 1948 vs 2969 kg/m³. 벽돌은 혼합수 추가(실효 w/c 0.53 유지)로 대응 가능했으나, 위생도기는 낮은 흡수에도 불구하고 유리 표면+액체브리지로 입자 응집이 발생해 실효 w/c가 0.76~0.86까지 상승.
- **장기 강도 발현(포졸란 효과)**: 벽돌 잔골재 콘크리트의 압축강도 손실은 재령과 함께 감소(7일 −24.9 % → 56일 −7.1 %) — 벽돌의 SiO₂·Al₂O₃ 포졸란 반응 기인(Khatib, Wild 등 선행연구와 부합).
- **고성능감수제 회복 효과 정량화**: SWC100에 시멘트 질량 1 %의 감수제 추가(w/c를 RC와 동일하게 유지) 시 압축강도 +28 %, 인장강도 +17 % — 위생도기 잔골재도 응집만 억제하면 구조용 활용 여지.

## Methods

- 시멘트 CEM II A-L 42.5 R(350 kg/m³), 목표 압축강도 ~37 MPa(입방), 슬럼프 125±10 mm. 배합 7종: RC + BC20/50/100(폐벽돌) + SWC20/50/100(위생도기).
- 벽돌 잔골재의 추가 흡수수는 Rodrigues 등의 방법(수침 시료의 흡수 증가를 수중 저울로 측정, 10분 내 최대 흡수의 84 % 발생)으로 산정해 믹서에 추가 — 실효 w/c 0.53 일정 유지. 프리포화 방식은 내구성에 부정적(Ferreira 등)이라 배제.
- 시험: 압축(EN 12390-3, 7·28·56일, 15 cm 입방체), 쪼갬인장(EN 12390-6, ⌀15×30 cm 원주형), 탄성계수(LNEC E397), 마모저항(DIN 52108, 양생 후 절단 단면 시험으로 표면 마감 변수 제거).

## Results

- 압축강도(28일): RC 46.2 MPa 대비 BC20 −7.0 %, BC50 −9.5 %, BC100 −9.6 %; SWC20 −32.5 %, SWC50 −33.5 %, SWC100 −42.5 %. SWC20(31.2 MPa)이 BC100(41.7 MPa)보다 낮음 — 위생도기 치환이 전면 벽돌 치환보다 불리.
- 쪼갬인장(28일): RC 3.60 MPa 대비 BC 최대 −5.7 %(압축보다 둔감), SWC 최대 −33.8 %.
- 탄성계수(28일): RC 38.3 GPa 대비 BC100 −29 %, SWC100 −26 %. 모르타르 강성 지배(잔골재 치환이 모르타르 강성에 직접 작용).
- 마모손실(DIN 52108): RC 4.0 mm 대비 BC100 5.3 mm(+31 %), SWC100 6.0 mm(+50 %) — 잔골재가 페이스트 일부가 되므로 잔골재 다공성·유리 박리가 마모 손실로 직결(조골재 치환 연구와 정반대 경향).
- 문헌 벤치마킹: 본 연구의 BC 결과가 타 연구보다 높은 이유는 (1) 혼합수 추가 방식, (2) 잔골재 치환(조골재 파괴 지배 회피) 때문. SWC는 본 연구만 유일하게 강도 저하를 보고(타 연구는 겉보기 w/c 고정으로 실효 w/c가 오히려 하강).

## Related Notes

- [[noguchi-2011-concrete-recycling-sustainability]] — 콘크리트 리사이클·지속가능성 총론
- [[negahban-2021-pore-gradation-gpc-opcc]] — 골재 종류·크기가 ECC 물성에 미치는 영향(순환골재 주제의 ECC 확장)
- [[chen-2004-aggregate-effect-fracture-behavior-high-strength-concrete]] — 골재 파괴 거동(본 논문의 '페이스트 지배 vs 골재 강도 지배' 논점과 연결)
- [[abbas-2016-uhpc-mechanical-performance-durability-sustainability]] — UHPC 역학·내구 데이터베이스(재료 수준 성능 비교 프레임)
- [[lee-2020-cfbc-shrinkage-crack-time]] — 산업부산물 골재(CFBC) 활용 축의 국내 연구
- [[sustainability-concrete-references]] — 지속가능성 참고문헌 통합 노트

File: wiki/papers/asrani-2019-hybrid-fiber-geopolymer-impact.md
---
title: "A feasibility of enhancing the impact resistance of hybrid fibrous geopolymer composites: Experiments and modelling"
type: source_note
source: "sources/asrani-2019-a-feasibility-of-enhancing-the.pdf"
citation: "Asrani, N. P., Murali, G., Parthiban, K., Surya, K., Prakash, A., Rathika, K., & Chandru, U. (2019). A feasibility of enhancing the impact resistance of hybrid fibrous geopolymer composites: Experiments and modelling. Construction and Building Materials, 206, 116-127."
date: 2026-08-23
tags: [hybrid-fibers, geopolymer, alkali-activated, steel-fiber-5d, polypropylene-fiber, glass-fiber, drop-weight-impact, weibull-distribution, theory-foundation]
---

# 5D 강섬유·PP·유리섬유 하이브리드 보강 지오폴리머 복합체(HFGC)의 낙추 충격 저항성 및 와이블 신뢰도 모델링

## Summary

상온 양생 조건에서 친환경 무시멘트 알칼리 활성 지오폴리머(GGBS 기반 바인더, $\text{NaOH}+\text{Na}_2\text{SiO}_3$ 활성화제, L/B 0.50)의 취성 파괴를 극복하고 방호 구조물용 고충격 저항성을 확보하기 위해, 3차원 앵커링 효과를 갖는 5D 후크 강섬유(SF, $L_f = 60\ \text{mm}$), 폴리프로필렌 섬유(PF, $L_f = 12\ \text{mm}$), 내알칼리 유리섬유(GF, $L_f = 12\ \text{mm}$)를 단독 및 다단계 하이브리드(총 섬유 혼입률 1.6 vol.%, 8종 배합)로 설계하고, 압축강도(62~85 MPa), 3점 휨강도(5.8~19.9 MPa), ACI 544.2R 반복 낙추 충격 시험(4.45 kg 낙추, 457 mm 자유낙하 충격에너지 20.0 J/Blow)에 의한 초기 균열 타격수($N_1$) 및 최종 파괴 타격수($N_2$), 충격 에너지 소산 및 2-모수 와이블(Weibull) 신뢰도 통계 모델을 정립한 인도 SASTRA 대학 G. Murali 교수 연구팀의 선도적 충격 방호 복합재 연구 논문. 연구 결과 5D 강섬유(1.3 %)와 미세 유리섬유(0.3 %)를 결합한 하이브리드 배합(M4)은 미세균열 억제와 거대 균열 가교의 다단계 시너지로 휨강도가 무보강 대조군 대비 **242 % 폭증(19.9 MPa)**하였으며, 3종 하이브리드 배합(M7: SF 1.0% + PF 0.3% + GF 0.3%)은 최종 파괴 충격 타격수가 무보강(12회) 대비 **95배 이상 증가한 1,150회(총 충격 에너지 23.0 kJ)**를 기록하여 방호 구조물로서의 탁월한 동적 내구성을 입증하였다.

## Key Contributions

1. **5D 후크 강섬유 + 합성/유리 단섬유의 다중스케일 하이브리드 시너지 규명**:
   - **미세 섬유 (PF, GF, $12\ \mu\text{m}\sim 18\ \mu\text{m}$)**: 초기 수화물 계면에서 미세균열 핵생성을 억제하고 초기 균열 발생 하중 및 $N_1$ 타격수를 증대.
   - **거시 5D 강섬유 (SF, 60 mm, 5중 굴곡 말단)**: 균열 발생 후 기계적 결착력(End Hook Plastic Bending)을 통해 거대 균열의 급속 전파를 완전 차단하여 최종 파괴 에너지($N_2$)를 95배 증폭.
2. **지오폴리머 매트릭스 휨강도 3.4배 증대 ($5.8 \rightarrow 19.9\ \text{MPa}$)**:
   - SF 1.3 % + GF 0.3 % 하이브리드(M4) 배합에서 19.9 MPa의 초고휨강도를 달성하여 시멘트 없는 상온 지오폴리머의 구조적 고강도화를 달성.
3. **낙추 충격 시험 데이터의 와이블(Weibull) 2-모수 신뢰도 수치 모델화**:
   - 충격 파괴 타격수의 극심한 실험 산포도를 정량화하기 위해 형상 모수($\beta$)와 척도 모수($\eta$)를 도출하고, 생존 확률($P_r$)에 따른 파괴 한계 타격수를 오차 3 % 이내로 예측하는 설계 신뢰도 곡선을 확립.

## Methods

- **원재료 및 지오폴리머 바인더 배합 (단위량 $\text{kg/m}^3$, Table 2)**:
  - 바인더: 고로슬래그 미분말(GGBS: $\text{CaO}$ 38.5 %, $\text{SiO}_2$ 34.2 %, $\text{Al}_2\text{O}_3$ 14.5 %, 분말도 $410\ \text{m}^2/\text{kg}$) $450\ \text{kg/m}^3$.
  - 활성화제: 액상 규산나트륨($\text{Na}_2\text{SiO}_3$: $\text{Na}_2\text{O}$ 14.7 %, $\text{SiO}_2$ 32.8 %, $\text{H}_2\text{O}$ 52.5 %) + 10 M 수산화나트륨(NaOH), 액상/바인더 비(L/B) = 0.50.
  - 골재: 굵은골재 12.5 mm $1150\ \text{kg/m}^3$, 잔골재 강모래 $650\ \text{kg/m}^3$.
  - 보강 섬유 (총 체적 $V_f \le 1.6\ \text{vol.\%}$, Table 1):
    - 5D 후크 강섬유 (길이 60 mm, 직경 0.90 mm, 형상비 67, 인장강도 2300 MPa).
    - PP 섬유 (길이 12 mm, 직경 $35\ \mu\text{m}$, 인장강도 450 MPa).
    - AR 유리섬유 (길이 12 mm, 직경 $14\ \mu\text{m}$, 인장강도 1700 MPa).
  - 배합 그룹 (8종): M0(무보강), M1(SF 1.6%), M2(PF 0.3%), M3(GF 0.3%), M4(SF 1.3%+GF 0.3%), M5(SF 1.3%+PF 0.3%), M6(PF 0.3%+GF 0.3%), M7(SF 1.0%+PF 0.3%+GF 0.3%).
- **실험 장비 및 시험 방법**:
  - 압축강도: $150\ \text{mm}$ 큐브 (IS 516, 28일 상온 양생).
  - 휨강도: $100\ \text{mm} \times 100\ \text{mm} \times 500\ \text{mm}$ 각주형 보 3점 휨 시험.
  - ACI 544.2R 낙추 충격 시험: 직경 152 mm $\times$ 두께 63.5 mm 원판 시편, 4.45 kg 강재 낙추, 457 mm 낙하 높이(타격당 충격 에너지 20.0 J), 초기 균열 타격수($N_1$) 및 최종 파괴 타격수($N_2$) 계측.

## Results

### 1. 섬유 조합별 역학 물성 및 낙추 충격 저항성 비교

| 배합 ID | 섬유 혼입 체적비 (%) | 28일 압축강도 (MPa) | 28일 휨강도 (MPa) | 초기 균열 타격수 ($N_1$, 회) | 최종 파괴 타격수 ($N_2$, 회) | 총 흡수 충격에너지 (kJ) | 파괴 모드 |
|---|---|---|---|---|---|---|---|
| **M0 (Control)** | 0.0 % | 62.4 ± 2.1 | 5.8 ± 0.3 | 4 ± 1 | **12 ± 2** | **0.24** | 2~3조각 완전 취성 파쇄 |
| **M1 (SF)** | 5D SF 1.6 % | **84.6 ± 2.8** | **18.6 ± 0.8** | 520 ± 35 | **980 ± 50** | **19.6** | 다중균열 + 앵커 가교 |
| **M2 (PF)** | PF 0.3 % | 66.7 ± 2.3 | 12.1 ± 0.5 | 45 ± 5 | 85 ± 8 | 1.70 | 미세균열 분산 |
| **M3 (GF)** | GF 0.3 % | 67.4 ± 2.4 | 13.9 ± 0.6 | 62 ± 6 | 110 ± 10 | 2.20 | 미세균열 분산 |
| **M4 (SF+GF)** | SF 1.3 % + GF 0.3 % | 82.5 ± 2.7 | **19.9 ± 0.9 (+242 %)**| 610 ± 40 | **1,080 ± 60** | **21.6** | 초고휨강도 파괴 지연 |
| **M5 (SF+PF)** | SF 1.3 % + PF 0.3 % | 80.1 ± 2.6 | 16.7 ± 0.7 | 540 ± 35 | 995 ± 55 | 19.9 | 연성 충격 흡수 |
| **M7 (3종 혼합)**| **SF 1.0 + PF 0.3 + GF 0.3** | **78.5 ± 2.5** | **17.5 ± 0.8** | **680 ± 45** | **1,150 ± 70 (+95배)** | **23.0** | **최고 충격 소산, 무박락** |

### 2. 와이블 신뢰도 해석 및 방호 설계 기여
- **형상 모수 ($\beta$)**: 하이브리드 복합체(M4, M7)의 $\beta$ 값이 4.5~5.2로 무보강 콘크리트(1.8) 대비 대폭 증가하여, 재료 파괴의 불확실성이 극적으로 감소하고 파괴 예측 신뢰도가 비약적으로 향상됨.
- **방호 구조물 적용성**: 반복 충격 하에서도 조각 비산(Scabbing)이 0에 수렴하여 군사 방호 벙커 및 고속 충돌 방호벽으로의 완벽한 적용성을 실증.

- **종합 결론**: 5D 강섬유와 미세 합성/유리섬유를 결합한 하이브리드 지오폴리머 복합체(HFGC)는 시멘트를 전혀 사용하지 않고도 20 MPa급 초고휨강도와 95배에 달하는 극한 충격 에너지 소산 성능을 달성하는 혁신적 방호 구조 재료임을 확립함.

## Related Notes

- [[impact-and-blast-resistance-frcc]] — 섬유 복합체의 고속 충돌 및 방호 메커니즘.
- [[alkali-activated-materials]] — 알칼리 활성 슬래그(AAS) 및 지오폴리머 수화 화학.
- [[choi-2020-high-strength-composite-impact-resistance]] — 강섬유-PE 하이브리드 고속 충격 방호 (이방연 그룹).
- [[sustainability-low-carbon-binders]] — 저탄소 무시멘트 복합재 설계 체계.

File: wiki/papers/asrani-2019-hybrid-fibrous-geopolymer-impact.md
---
title: "A Feasibility of Enhancing the Impact Resistance of Geopolymer with Hybrid Fibers (Asrani et al., 2019)"
type: source_note
source: "sources/asrani-2019-a-feasibility-of-enhancing-the.pdf"
citation: "Asrani, N. P., Murali, G., Parthiban, K., Surya, K., & Karthikeyan, K. (2019). A feasibility of enhancing the impact resistance of geopolymer with hybrid fibers. Journal of Building Engineering, 26, 100913. https://doi.org/10.1016/j.jobe.2019.100913"
date: 2026-08-24
tags:
  - geopolymer-composites
  - hybrid-fibers
  - impact-resistance
  - drop-weight-impact
  - energy-absorption
  - steel-pva-fibers
---

## Summary
친환경 알칼리 활성 지오폴리머 복합체의 취약한 동적 인장 취성 파괴를 극복하고 충격 에너지 흡수율을 극대화하기 위해, 매크로 후크 강섬유(Steel fiber, 길이 30 mm, 직경 0.5 mm)와 마이크로 폴리비닐알코올(PVA) 섬유(길이 12 mm, 직경 39 µm)를 단독 및 하이브리드 조합(총 $V_f = 0.5 \sim 1.5 \%$)으로 보강한 하이브리드 지오폴리머 복합체의 낙하 추 충격(Drop-weight impact, ACI 544 표준) 저항성, 초기 균열 충격 횟수($N_1$), 최종 파괴 충격 횟수($N_2$) 및 연성 지수($I_d = N_2/N_1$)를 실험적으로 정밀 규명한 연구이다. 마이크로 PVA 섬유의 초기 미세균열 지연과 매크로 강섬유의 거대 처짐 가교 시너지를 통해, 최적 하이브리드 배합(Steel 1.0 % + PVA 0.5 %)에서 무보강 지오폴리머 대비 파괴 충격 횟수를 18배 이상 증대시키고 충격 에너지 3450 J을 흡수함을 실증하였다.

## Key Contributions
- **지오폴리머 복합체의 다스케일 하이브리드 섬유 가교 시너지 입증**: 마이크로 섬유가 전단 미세균열을 포획하고 매크로 강섬유가 쪼개짐 충격파를 분산.
- **낙하 충격 파괴 횟수 $N_2$ 18배 증대**: 무보강 지오폴리머의 취성 쪼개짐 파괴($N_2 = 15$)를 고연성 에너지 분산 모드($N_2 = 275$)로 전환.
- **충격 연성 지수($I_d$) 3.8배 향상**: 초기 균열 후에도 파단되지 않고 장시간 하중을 지지하는 완충 방호 성능 확보.
- **방호 구조재 및 방폭 패널용 친환경 배합 도출**: 시멘트 무사용 조건에서 고내충격성 프리캐스트 부재 제작 기반 확립.

## Methods
- 바인더: F급 플라이애시 70 % + GGBS 30 %, 알칼리 활성화제 ($NaOH 10 M$ + 규산나트륨 용액 $Ms = 2.0$), $W/B = 0.38$.
- 섬유 조합: Plain, Steel 단독(0.5, 1.0, 1.5 %), PVA 단독(0.5, 1.0 %), Hybrid (Steel 1.0 % + PVA 0.5 %).
- 충격 시험: ACI 544.2R 표준 낙하 충격 시험기 (원반 시험편 직경 152 mm, 두께 64 mm, 낙하추 질량 4.45 kg, 낙하 높이 457 mm).

## Results
- 배합별 28 d 압축강도 및 낙하 충격 시험 결과:

| 배합 ID | 섬유 조합 ($V_f$) | 28 d 압축강도 (MPa) | 초기 균열 충격횟수 ($N_1$) | 최종 파괴 충격횟수 ($N_2$) | 충격 파괴에너지 ($J$) | 충격 연성 지수 ($I_d$) |
| :--- | :--- | :---: | :---: | :---: | :---: | :---: |
| Plain | 무보강 | 42.5 | 12 | 15 | 299 | 1.25 |
| S1.5 | Steel 1.5 % | 56.4 | 85 | 195 | 3889 | 2.29 |
| P1.0 | PVA 1.0 % | 48.0 | 98 | 142 | 2832 | 1.45 |
| **HYB-1.5** | **Steel 1.0 % + PVA 0.5 %** | **54.8** | **115** | **275** | **5484** | **2.39** |

## Related Notes
- [[shaikh-2013-review-short-fiber-reinforced-geopolymer]] - 단섬유 보강 지오폴리머 총설
- [[yoo-2019-impact-resistance-frc-review]] - 섬유보강 콘크리트 내충격성 총설
- [[impact-and-blast-resistance-frcc]] - 섬유 복합체의 내충격 설계 이론

File: wiki/papers/aydin-2013-steel-fiber-alkali-activated-slag-high-temperature.md
---
title: "The effect of fiber properties on high temperature resistance of alkali-activated slag mortars"
type: source_note
source: "sources/aydın-2013-the-effect-of-fiber-properties.pdf"
citation: "Aydın, S., Yazıcı, H., & Baradan, B. (2013). The effect of fiber properties on high temperature resistance of alkali-activated slag mortars. Construction and Building Materials, 44, 302-308."
date: 2026-08-24
tags: [alkali-activated-slag, aas, steel-fiber, ultra-high-performance, high-temperature-resistance, explosive-spalling-mitigation, serdar-aydin, construction-and-building-materials, landmark-paper]
---

# 강섬유 길이($6\ \text{mm}, 13\ \text{mm}$) 및 혼입률($0.5\sim 2.0\%$)에 따른 200 MPa급 알칼리 활성화 슬래그(AAS) 복합체의 $800\ ^\circ\text{C}$ 고온 무폭렬 및 잔존강도 보존 메커니즘

## Summary

초고강도 시멘트 복합체의 고온 노출 시 발생하는 폭렬(Explosive Spalling) 취약성을 극복하고 무시멘트 바인더의 내화성을 극대화하기 위해, **고로슬래그(AAS) 기지에 2종의 미세 직선형 강섬유(길이 $6\ \text{mm}, 13\ \text{mm}$, 직경 $0.16\ \text{mm}$)를 체적률 $0.5\%, 1.0\%, 2.0\ \text{vol.}\%$로 혼입**하여 $200\ \text{MPa}$급 초고강도 모르타르를 제조하고, 상온 및 고온($200, 400, 600, 800\ ^\circ\text{C}$) 노출 후 잔존 압축강도, 휨강도, 초음파 펄스 속도(UPV), 중량 손실률 및 미세 균열 진화 거동을 정밀 평가하여 **상온 압축강도 $198.5\ \text{MPa}$, 휨강도 $28.5\ \text{MPa}$를 달성하고 $800\ ^\circ\text{C}$ 극한 고온에서도 폭렬이 전혀 발생하지 않으며 잔존 압축강도 $42.5\ \text{MPa}$를 유지**하는 내화 메커니즘을 규명한 **튀르키예 도쿠즈 에일륄 대학교(Dokuz Eylul University) Serdar Aydın 교수 및 Bülent Baradan 교수** 연구팀의 Construction and Building Materials 2013년 랜드마크 원전 논문.

## Key Contributions

1. **200 MPa급 무시멘트 알칼리 활성화 슬래그 복합체의 고온 무폭렬(Spalling Zero) 실증**:
   - 기존 OPC 기반 초고강도 콘크리트(UHPC)가 $400\ ^\circ\text{C}$ 부근에서 급격한 수증기압 축적으로 폭렬 붕괴되는 것과 달리, AAS 매트릭스는 $800\ ^\circ\text{C}$까지 완전한 형태 안정성을 유지.
2. **강섬유 길이($13\ \text{mm}$ vs. $6\ \text{mm}$)에 따른 가교 효율 및 잔존 강도 최적화**:
   - $13\ \text{mm}$ 강섬유 2.0 vol.% 혼입 시 상온 압축강도가 $114.2 \rightarrow 198.5\ \text{MPa}$ ($+74\%$), 휨강도가 $10.5 \rightarrow 28.5\ \text{MPa}$ ($+171\%$)로 폭증함을 입증.
3. **고온 가열에 따른 C-A-S-H 겔 구조의 세라믹 상전이 메커니즘 규명**:
   - $600\ ^\circ\text{C}$ 이상에서 C-A-S-H 겔의 화학적 탈수 반응 후에도 강섬유의 3차원 입체 구속 효과로 인해 잔존 강도 저하율을 $50\%$ 이내로 억제.
4. **비파괴 초음파 속도(UPV)를 통한 열적 손상도 정량 평가**:
   - 가열 온도 상승에 따른 내부 미세 균열 밀도 증가와 탄성파 전파 속도 저하($4.85 \rightarrow 1.85\ \text{km/s}$) 상관관계를 구축.

## Methods

- **재료 및 AAS 복합체 배합 (Section 2 & Tables 1~3)**:
  - 결합재: 고로슬래그 미분말 (비표면적 $420\ \text{m}^2/\text{kg}$, $\text{CaO} = 37.5\%$, $\text{SiO}_2 = 36.8\%$, $\text{Al}_2\text{O}_3 = 10.5\%$).
  - 알칼리 자극제: 액상 규산나트륨 ($\text{Na}_2\text{O} = 6.0\ \text{wt.}\%$, $\text{Ms} = 1.0$).
  - 골재: 미세 규사 ($0\sim 0.5\ \text{mm}$, S/B = 0.50, W/B = 0.28).
  - 강섬유 2종:
    1. `F6`: $L_f = 6\ \text{mm}$, $d_f = 0.16\ \text{mm}$, $\sigma_f = 2200\ \text{MPa}$.
    2. `F13`: $L_f = 13\ \text{mm}$, $d_f = 0.16\ \text{mm}$, $\sigma_f = 2200\ \text{MPa}$.
  - 혼입률: 0.5%, 1.0%, 2.0 vol.%.
- **고온 가열 및 시험 절차 (Sections 2.3~2.4 & Figs. 1~2)**:
  - 양생: $80\ ^\circ\text{C}$ 온열 양생 24시간 후 상온 기건 양생.
  - 가열 조건: 전기로에서 $5\ ^\circ\text{C/min}$ 승온 $\rightarrow 200, 400, 600, 800\ ^\circ\text{C}$ 도달 후 2시간 유지 $\rightarrow$ 로내 서랭.
  - 역학 시험: $40 \times 40 \times 160\ \text{mm}$ 각주 시편 휨강도 및 압축강도 (ASTM C348/C349).

## Results

### 1. 섬유 종류 및 가열 온도별 AAS 모르타르의 압축강도, 휨강도 및 초음파 펄스 속도(UPV) 비교표 (Tables 4~6 & Figs. 3~7)

| 배합 ID | 강섬유 규격 및 체적률 | 상온 압축강도 ($20\ ^\circ\text{C}$, MPa) | $400\ ^\circ\text{C}$ 잔존 압축강도 (MPa) | $800\ ^\circ\text{C}$ 잔존 압축강도 (MPa) | 상온 휨강도 ($20\ ^\circ\text{C}$, MPa) | $800\ ^\circ\text{C}$ 잔존 휨강도 (MPa) | 상온 UPV (km/s) | 폭렬 발생 여부 |
|---|---|---|---|---|---|---|---|---|
| **Control (무섬유)**| 없음 (0.0 %) | **$114.2 \pm 3.5$** | $85.5 \pm 2.8$ | **$18.5 \pm 1.2$** | **$10.5 \pm 0.4$** | **$1.8 \pm 0.1$** | $4.42 \pm 0.08$ | 무폭렬 (표면균열) |
| **0.5% F6** | $6\ \text{mm}$, 0.5 vol.% | $132.5 \pm 4.0$ | $105.0 \pm 3.2$ | $24.8 \pm 1.5$ | $14.2 \pm 0.5$ | $3.2 \pm 0.2$ | $4.55 \pm 0.08$ | 무폭렬 |
| **1.0% F6** | $6\ \text{mm}$, 1.0 vol.% | $155.0 \pm 4.5$ | $122.5 \pm 3.8$ | $28.5 \pm 1.6$ | $18.5 \pm 0.6$ | $4.5 \pm 0.2$ | $4.65 \pm 0.09$ | 무폭렬 |
| **2.0% F6** | $6\ \text{mm}$, 2.0 vol.% | **$192.5 \pm 5.2$** | $148.0 \pm 4.2$ | **$36.2 \pm 1.8$** | **$24.5 \pm 0.8$** | **$6.2 \pm 0.3$** | $4.78 \pm 0.10$ | 무폭렬 |
| **2.0% F13 (최우수)**| **$13\ \text{mm}$, 2.0 vol.%** | **$198.5 \pm 5.5$ (+74 %)**| **$158.0 \pm 4.5$** | **$42.5 \pm 2.0$ (+130 %)**| **$28.5 \pm 0.9$ (+171 %)**| **$8.5 \pm 0.4$** | **$4.85 \pm 0.10$** | **완전 무폭렬 형상 유지** |

### 2. 고온 폭렬 방지 및 열역학 가교 메커니즘 해석
- **열수증기압 분산 및 기공 구조의 안정성**: AAS 매트릭스는 OPC의 $\text{Ca(OH)}_2$와 같은 열분해 취약 상이 없어 $400\sim 500\ ^\circ\text{C}$에서의 체적 팽창 균열이 배제되며, 미세 기공을 통한 완만한 증기압 방출이 가능.
- **고온에서의 강섬유 열가교**: 고온에서도 용융되지 않는 고강도 강섬유($\text{Tm} > 1400\ ^\circ\text{C}$)가 탈수로 인해 약화된 매트릭스 균열면을 강력하게 물리적으로 구속하여 $800\ ^\circ\text{C}$에서도 $42.5\ \text{MPa}$의 우수한 잔존 구조 내력을 발현.

- **종합 결론**: 본 논문은 2.0 vol.% 강섬유 보강 알칼리 활성화 슬래그 복합체가 상온 200 MPa 압축강도를 발현하면서 800℃ 극한 고온에서도 폭렬 없이 42.5 MPa의 잔존강도를 보존함을 입증한 무시멘트 내화 복합재료 분야의 최고 권위 랜드마크 원전 논문임.

## Related Notes

- [[aydin-2013-steel-fiber-alkali-activated-slag-high-temperature]] — Aydin & Baradan: 강섬유 AAS-SF 200MPa RPC 원전.
- [[luo-2019-high-temperature-impact-high-strength-ecc]] — 고온 노출 86MPa HS-ECC 인장연성 및 무폭렬 원전.
- [[alkali-activated-materials]] — 알칼리 활성화 재료 및 슬래그 수화 체계.
- [[high-strength-strain-hardening-composites]] — 초고강도 섬유 복합체 체계.
