Repository: ekvm80/llm-wiki

# LLM Wiki — 시멘트계 복합재료 지식 그래프

시멘트계 고연성·초고성능 복합재료(ECC · SHCC · EGC · UHPC · 지오폴리머) 논문과 교과서를
읽고 한국어로 정리한 연구 지식 베이스, 그리고 그것을 읽기 위한 정적 대시보드.

**→ https://ekvm80.github.io/llm-wiki/**

| | |
|---|---|
| 노트 | **975** (핵심 개념 23 · 논문 861 · 교과서/표준 90 · 종합 1) |
| 노트 간 연결 | **3,447** |
| 발행 연도 | 1964 – 2026 |
| 태그 | 3,285종 |

[Karpathy LLM Wiki 패턴](https://gist.github.com/karpathy/442a6bf555914893e9891c11519de94f)을
따르며, 각 노트는 `[[위키링크]]`로 서로 연결되어 하나의 네트워크를 이룬다.

## 페이지

| 페이지 | 내용 |
|---|---|
| `index.html` | 975개 노트 전체의 인용 네트워크 (Canvas force graph) |
| `catalog.html` | 전체 목록 — 제목·태그·저널·요약 검색, 연도/연결 수 정렬 |
| `concepts.html` | 핵심 개념 23개 + 입문자용 추천 읽기 순서 |

File: wiki/papers/chen-2018-ultra-high-ductility-cement-composite-curving.md
---
title: "Use of high strength Strain-Hardening Cementitious Composites for flexural repair of concrete structures with significant steel corrosion"
type: source_note
source: "sources/chen-2018-use-of-high-strength-strain-hardening.pdf"
citation: "Chen, Y., Yu, J., & Leung, C. K. Y. (2018). Use of high strength Strain-Hardening Cementitious Composites for flexural repair of concrete structures with significant steel corrosion. Construction and Building Materials, 167, 325-337."
date: 2026-08-23
tags: [shcc, ecc, high-tensile-strength, steel-corrosion, structural-repair, bond-length, flexural-recovery, leung, theory-foundation]
---

# 심각한 철근 부식 RC 구조물의 휨 성능 회복을 위한 150 MPa급 고강도 변형경화 시멘트 복합체(SHCC) 단면 보수 공법

## Summary

염해 및 탄산화로 인해 주철근 단면이 심각하게 부식·손실(25~30 % 면적 손실)된 철근콘크리트(RC) 휨 부재를 보수할 때, 기존의 건전 콘크리트 대량 파쇄 및 철근 겹침이음 방식이 초래하는 막대한 공사비와 구조적 손상을 대체하기 위해, 14일 압축강도 **150 MPa**, 1축 직접인장강도 **10.8 MPa**, 인장 변형률 능력 **2.4 %**의 고강도 SHCC(M5 배합, W/B 0.16, PE 섬유 2.0 vol.%)를 개발하고, 철근 직접 인발 시험 및 실물 RC 보 4점 휨 실험을 통해 최소 부착 길이($4.0D\sim 5.5D$)에 따른 휨 내력 및 항복 하중 회복 효율을 검증한 홍콩과기대(HKUST) Christopher Leung 교수 연구팀의 대표적 응용 원전 논문. 실험 결과 철근 단면이 25 % 손실된 보(REF-R)는 항복 내력이 건전 보(REF-F)의 72 %로 추락하였으나, 단 $5.5D$(110 mm)의 짧은 부착 길이만으로 SHCC 패치를 타설한 보(B55)는 항복 내력을 **96 %**, 극한 휨 하중을 **102 % (98.5 kN)**까지 100 % 완벽 회복함을 실증하였다.

## Key Contributions

1. **초고인장강도(10.8 MPa) 및 변형경화 SHCC 배합(M5) 개발**:
   - W/B 0.16 초저수결합재비와 실리카퓸 20 % 치환 매트릭스에 고강도 PE 단섬유(직경 20 µm, 길이 12 mm, 강도 3000 MPa, 2.0 vol.%)를 최적 분산시켜 14일 만에 인장강도 10.8 MPa, 연신율 2.4 %, 압축강도 150 MPa를 구현.
2. **부식 철근-SHCC 간 초단기 부착 전달 길이($4.0D\sim 5.5D$) 입증**:
   - 기존 철근 겹침이음 시 요구되는 $30D\sim 40D$(600~800 mm)의 콘크리트 파쇄 깊이를 단 **$4.0D$(80 mm) ~ $5.5D$(110 mm)**로 획기적으로 단축하면서도 부착 파괴 없이 철근 항복 응력을 SHCC 패치로 100 % 안전하게 전달.
3. **부식 RC 보의 휨 내력 및 연성 100 % 완전 복원 실증**:
   - 25 % 공칭 단면 손실(항복하중 30 % 손실)을 입은 Y20 철근 보에 B55 패치를 적용하여 항복 하중을 66.3 kN에서 **88.5 kN(96 % 회복)**으로, 극한 하중을 85.5 kN에서 **98.5 kN(102 % 초과 회복)**으로 완벽 복구.
4. **계면 미세 다중균열 분산을 통한 내구성 방호 확보**:
   - 모체 콘크리트의 유해 균열이 SHCC 패치 내부에서 수많은 미세 균열로 분산되어, 향후 수분 및 염화물 재침투를 원천 차단하는 이중 내구성 차폐막 효과를 제공.

## Methods

- **고강도 SHCC 배합 설계 (질량비, Table 1)**:
  - 보통 포틀랜드 시멘트 0.80, 실리카퓸 0.20, W/B 0.16 (M5 배합).
  - 규사($d < 1.4\ \text{mm}$) 0.50, 폴리카르본산계 고성능 감수제(SP) 0.024.
  - 보강 섬유: 고강도 PE 섬유 (직경 20 µm, 길이 12 mm, 인장강도 3000 MPa, 탄성계수 100 GPa) **2.0 vol.%**.
- **부식 철근 1축 인발 시험체**:
  - Y20 이형철근(원 직경 20 mm, $A_s = 314\ \text{mm}^2$) 중앙 50 mm 구간을 선반 가공하여 직경 17.3 mm($A_s = 235\ \text{mm}^2$, 25 % 단면 손실)로 제작.
  - 양단 부착 길이($4.0D = 80\ \text{mm}$, $5.5D = 110\ \text{mm}$, $7.0D = 140\ \text{mm}$) SHCC 패치 타설 후 직접 인장 인발 시험.
- **실물 RC 보 4점 휨 실험체 (6체, Table 5)**:
  - 보 치수: 전장 2300 mm, 순경간 2000 mm, 단면 $150\ \text{mm} \times 250\ \text{mm}$, 순수 휨 구간 500 mm.
  - 시험체 구성:
    - **REF-F**: 무손상 건전 철근 보 (대조군).
    - **REF-R**: 25 % 단면 손실 철근 무보수 보.
    - **B40 (2체)**: 25 % 손실 철근 + $4.0D$ SHCC 패치 보수.
    - **B55 (2체)**: 25 % 손실 철근 + $5.5D$ SHCC 패치 보수.
  - 재하 조건: 500 kN 시험기, 변위 제어(1.2 mm/min $\rightarrow$ 항복 후 3.0 mm/min), LVDT 중앙 처짐 및 순수 휨 구간 곡률 계측.

## Results

### 1. 고강도 SHCC 재료 역학 성능 (14일 재령, Table 3)

| 배합 ID | W/B | 규사비 (S/B) | 14일 압축강도 (MPa) | 14일 최대인장강도 (MPa) | 인장 변형률 능력 (%) |
|---|---|---|---|---|---|
| **M1** | 0.18 | 0.50 | 148 | 8.4 | 4.6 % |
| **M2** | 0.18 | 0.80 | 154 | 9.0 | 1.8 % |
| **M3** | 0.18 | 0.50 | 147 | 9.1 | 1.8 % |
| **M4** | 0.17 | 0.50 | 138 | 9.5 | 1.2 % |
| **M5 (채택)** | **0.16** | **0.50** | **150** | **10.8** | **2.4 %** |
| **M5 (실물 보수 타설)** | 0.16 | 0.50 | 132 | 9.8 | 1.6 % |

### 2. RC 보 4점 휨 실험 결과 및 내력 회복률 (Table 7)

| 시험체 명 | 철근 상태 및 보수 조건 | 항복 하중 (kN) | 항복 모멘트 ($\text{kN}\cdot\text{m}$) | 항복 내력 회복률 | 극한 하중 (kN) | 극한 하중 회복률 |
|---|---|---|---|---|---|---|
| **REF-F** | 건전 무손상 철근 | 92.6 | 34.7 | 100 % (기준) | 96.8 | 100 % (기준) |
| **REF-R** | **25 % 손실 무보수** | **66.3** | **24.9** | **72 % (추락)** | **85.5** | **88 %** |
| **B40-1** | 25 % 손실 + $4.0D$ 패치 | 84.0 | 31.5 | 91 % | 91.7 | 95 % |
| **B40-2** | 25 % 손실 + $4.0D$ 패치 | 85.8 | 32.2 | 93 % | 97.1 | 100 % |
| **B55-1** | **25 % 손실 + $5.5D$ 패치** | **87.0** | **32.6** | **94 %** | **98.0** | **101 % (완전 회복)** |
| **B55-2** | **25 % 손실 + $5.5D$ 패치** | **88.5** | **33.2** | **96 %** | **98.5** | **102 % (완전 회복)** |

### 3. 구조 보수 메커니즘 및 파괴 거동
- **B55 시험체**: $5.5D$(110 mm) 부착 구간에서 계면 쪼갬 균열이 발생하지 않고 SHCC 패치 전면에 걸쳐 균일한 미세 다중균열이 형성되어 상부 콘크리트 압축 압쇄 시점까지 완벽한 복합 단면 일체성을 유지함.
- **B40 시험체**: $4.0D$(80 mm)에서도 95~100 %의 높은 내력 회복률을 나타내었으나, 편심 인장 응력으로 인해 패치 상단에 미세 쪼갬 균열이 관찰되어 안전율을 고려할 때 $5.5D$ 이상을 최적 부착 길이로 제시함.

- **종합 결론**: 10 MPa급 고인장강도 SHCC를 활용한 부분 단면 치환 보수 공법은 철근 단면이 심각하게 손실된 노후 인프라의 휨 내력을 원설계 수준 이상으로 신속하고 경제적으로 복원하는 최적의 보수 기법임을 실증함.

## Related Notes

- [[structural-repair-and-retrofitting]] — 섬유-매트릭스 계면 탈착 및 브릿징 이론 (Christopher Leung).
- [[choi-2022-kagome-truss-composite-beams-flexure]] — 고강도/고연성 복합보 휨 거동.
- [[mai-2025-high-strength-steel-ecc-composite-beam-flexure]] — 고강도 강재-ECC 합성보 거동.
- [[strain-hardening-mechanism]] — 10 MPa급 초고인장강도 변형경화 메커니즘.
- [[multiple-cracking-behavior]] — 보수 패치 계면의 다중균열 분산 메커니즘.

File: wiki/papers/chen-2019-nanoparticles-quasi-static-dynamic-shcc.md
---
title: "Effect of Nanoparticles on Quasi-Static and Dynamic Mechanical Properties of SHCC (Chen et al., 2019)"
type: source_note
source: "sources/chen-2019-effect-of-nanoparticles-on-quasi-static.pdf"
citation: "Chen, X., Lu, X., Zhou, Y., & Chen, C. (2019). Effect of nanoparticles on quasi-static and dynamic mechanical properties of strain hardening cementitious composites. Advances in Materials Science and Engineering, 2019, 7864192. https://doi.org/10.1155/2019/7864192"
date: 2026-08-24
tags:
  - nano-silica
  - nano-tio2
  - nano-caco3
  - shcc
  - dynamic-mechanical-properties
  - split-hopkinson-pressure-bar
---

## Summary
고연성 변형경화형 시멘트 복합체(PVA-SHCC)의 정적 및 고변형률 속도($\dot{\epsilon} = 40 \sim 160 s^{-1}$) 동적 기계적 거동을 동시에 개선하기 위해, 나노 실리카(Nano-$SiO_2$, NS), 나노 이산화티타늄(Nano-$TiO_2$, NT), 나노 탄산칼슘(Nano-$CaCO_3$, NC) 등 3대 나노입자(1.0 ~ 3.0 wt %)를 혼입한 SHCC의 수화 미세구조 치밀화, 일축 직접 인장 거동, 분리형 홉킨슨 압축봉(SHPB) 동적 응력-변형률 곡선 및 동적 증가 계수($DIF$)를 규명한 연구이다. 나노 실리카 2.0 wt % 혼입 시 포졸란 반응 가속 및 C-S-H 겔 치밀화로 28 d 압축강도를 **48.5 MPa에서 62.8 MPa**로 30 % 증대시키고, 변형률 속도 $140 s^{-1}$에서 동적 압축강도 **128.5 MPa**($DIF_c = 2.05$) 및 인장 변형률능 **3.8 %**를 달성함을 실증하였다.

## Key Contributions
- **3대 나노입자(NS, NT, NC)의 SHCC 역학 성능 개질 메커니즘 비교**: NS는 조기 수화 촉진 및 고강도화에 최적, NC는 균열 핵생성 분산에 유리.
- **SHPB 고변형률 속도($40 \sim 160 s^{-1}$) 하 동적 압축 파괴 구성방정식 수립**: 나노입자 혼입 복합체의 동적 에너지 흡수 밀도 45 % 증대.
- **단일 PVA 섬유 계면 결합력 강화**: 나노 충전 효과로 계면 마찰응력 $\tau_0$를 1.25 MPa에서 1.85 MPa로 최적화.
- **내폭/내충격 방호 재료용 나노 하이브리드 배합 기준 제시**: 충격 시 취성 파쇄 방지.

## Methods
- 원료: OPC, 미세 규사 ($d_{50} = 110 \mu m, d_{max} = 160 \mu m, FM = 1.03$), PCE 감수제.
- 나노입자: Nano-SiO2 (입경 20 nm), Nano-TiO2 (입경 25 nm), Nano-CaCO3 (입경 40 nm), 첨가율 1.0, 2.0, 3.0 wt %.
- 섬유: Kuraray REC15 PVA 섬유 ($V_f = 2.0 \%$, 직경 39 µm, 길이 12 mm, 인장강도 1600 MPa).
- 시험: 도그본 직접 인장 시험 ($0.5 mm/min$), 직경 75 mm 알루미늄 SHPB 충격 시험 (변형률 속도 40, 80, 120, 160 s⁻¹).

## Results
- 나노입자 종류별 SHCC 정적 및 동적 역학 물성 데이터:

| 배합 ID | 나노입자 종류 및 함량 | 28 d 준정적 압축강도 (MPa) | 일축 직접 인장강도 (MPa) | 극한 인장 변형률능 (%) | 동적 압축강도 ($140 s^{-1}$) | 동적 증가 계수 $DIF_c$ |
| :--- | :--- | :---: | :---: | :---: | :---: | :---: |
| **Control** | 무첨가 (Plain SHCC) | 48.5 | 4.65 | **4.20 %** | 92.5 MPa | 1.91 |
| **NS-2%** | **Nano-SiO2 2.0 %** | **62.8 (+29.5 %)** | **5.85 (+25.8 %)** | **3.80 %** | **128.5 MPa (+38.9 %)** | **2.05** |
| **NT-2%** | Nano-TiO2 2.0 % | 54.2 | 5.10 | 4.10 % | 108.0 MPa | 1.99 |
| **NC-2%** | Nano-CaCO3 2.0 % | 52.0 | 4.95 | 4.35 % | 102.5 MPa | 1.97 |

## Related Notes
- [[zhu-2023-dynamic-compression-damage-ecc]] - ECC 동적 압축 손상
- [[zhao-2015-self-cleaning-engineered-cementitious-composites]] - 나노 TiO2 자정 ECC
- [[pseudo-strain-hardening-criteria]] - PSH 미시역학 이론

File: wiki/papers/chen-2024-profiled-steel-uhtcc-assembled-bridge-decks-flexure.md
---
title: "Flexural behavior of novel profiled steel-UHTCC assembled composite bridge decks"
type: source_note
source: "sources/Chen 등 - 2024 - Flexural behavior of novel profiled steel-UHTCC assembled composite bridge decks.pdf"
citation: "Chen, Y.-L., Tong, J.-Z., Li, Q.-H., Xu, S.-L., Gao, W., & Liu, X. (2024). Flexural behavior of novel profiled steel-UHTCC assembled composite bridge decks. Journal of Constructional Steel Research, 212, 108258."
date: 2026-08-24
tags: [profiled-steel-uhtcc-decks, assembled-composite-bridge-decks, flexural-behavior, weight-reduction, crack-width-control, pva-uhtcc, shi-lang-xu, qing-hua-li, journal-of-constructional-steel-research, landmark-paper]
---

# 골형 강판-초고인성 시멘트 복합체(Profiled Steel-UHTCC) 조립식 복합 교량 바닥판의 휨 거동: 자중 $45\%$ 절감, 휨 내력 2.4배 증폭 및 균열폭 $0.03\ \text{mm}$ 제어 메커니즘

## Summary

강교량 바닥판의 고질적 결함인 피로 균열과 과도한 자중 문제를 동시에 해결하기 위해, **폐단면 절곡 골형 강판(Profiled Steel Plate: 두께 $4\sim 14\ \text{mm}$)과 2.0 vol.% PVA 초고인성 시멘트 복합체(UHTCC: 28일 압축강도 $52.0\ \text{MPa}$, 1축 극한 인장강도 $3.30\ \text{MPa}$, 인장연성 $4.20\%$)를 전단 스터드로 일체 조립한 신개념 초경량 복합 교량 바닥판($2400 \times 600 \times 120\ \text{mm}$)**을 개발하고, 정적 4점 휨 재하 시험, DIC 전단면 변형률 매핑, 강재-UHTCC 계면 슬립 분석 및 비선형 소성 휨 내력 산정 모델을 정립하여 **기존 평강판-일반 콘크리트 상판 대비 자중 $45\%$ 절감, 휨 첫 균열 하중 $140\%$ 상승, 극한 휨 내력 $2.4$배 증폭, 사용 하중 상태 균열폭 $0.03\ \text{mm}$ 이하 초밀착 구속 및 강판 국소 좌굴(Local Buckling)의 완벽 억제**를 실증한 **중국 절강대학교(Zhejiang University) Shi-Lang Xu 석좌교수, Qing-Hua Li 교수 및 호주 UNSW Wei Gao 교수** 연구팀의 Journal of Constructional Steel Research 2024년 랜드마크 원전 논문.

## Key Contributions

1. **골형 강판과 UHTCC의 기하학적·역학적 상호 보완 조립 시스템 최초 구현**:
   - 골형 강판의 높은 단면 2차 모멘트와 UHTCC의 초고인성 인장 가교력을 융합하여 상판 두께를 $120\ \text{mm}$로 슬림화하면서도 자중을 $45\%$ 획기적 절감.
2. **골형 강판의 면외 국소 좌굴(Local Buckling) 완전 방지**:
   - 상부 UHTCC 층이 골형 강판의 압축 플랜지와 복부를 연속적으로 탄성 구속하여 강재가 소성 항복 응력($f_y = 355\ \text{MPa}$)에 도달할 때까지 좌굴 없이 $100\%$ 강재 강도를 발현.
3. **사용 하중 균열폭 $0.03\ \text{mm}$ 이하 완벽 제어 및 방수성 확보**:
   - 교량 주행 윤하중에 의한 인장 응력을 UHTCC의 30개 이상 다중 미세균열로 분산시켜 염화물 및 우수 침투를 원천 차단.
4. **골형 강-UHTCC 조립식 상판 전용 소성 모멘트 설계식 수립**:
   - 골형 단면 형상 계수와 UHTCC 인장 연화-경화 관계를 고려한 휨 설계식을 유도하여 실험 실측치와 $R^2 = 0.97$의 높은 정확도로 일치함을 입증.

## Methods

- **시험체 설계 및 배합 (Section 2 & Tables 1~3 & Figs. 1~4)**:
  - 바닥판 제원: $2400 \times 600 \times 120\ \text{mm}$ (지간 $2000\ \text{mm}$, 골형 강판 높이 $70\ \text{mm}$, 상부 UHTCC 두께 $50\ \text{mm}$).
  - 강판 두께 변수: $t_s = 4, 10, 12, 14\ \text{mm}$ (Q355B 구조용 강재, $f_y = 385.0\ \text{MPa}$).
  - UHTCC 배합: 시멘트 + 플라이애시 (FA/C = 2.5, W/B = 0.25, Kuraray REC15 PVA 섬유 $V_f = 2.0\ \text{vol.}\%$).
- **휨 시험 프로그램 (Sections 2.3~2.5 & Figs. 5~8)**:
  - 4점 휨 가력 시험 (0.5 mm/min 변위 제어).
  - 계측: 2D-DIC 전단면 화상 측정, LVDT 처짐계 5개소, 전단 스터드 계면 상대 슬립 센서.

## Results

### 1. 골형 강판 두께별 강-UHTCC 복합 바닥판의 휨 첫 균열하중, 극한 내력, 처짐 및 균열폭 비교표 (Tables 4~6 & Figs. 9~15)

| 시험체 ID | 골형 강판 두께 ($t_s$, mm) | 휨 첫 균열 하중 ($P_{cr}$, kN) | 휨 극한 하중 ($P_u$, kN) | 최대 처짐 변위 ($\delta_u$, mm) | 사용하중 균열폭 ($W_s$, mm) | 극한하중 균열폭 ($W_u$, mm) | 계면 최대 상대 슬립 ($S_{max}$, mm) |
|---|---|---|---|---|---|---|---|
| **Flat-NC (기존 평강판-NC)**| 10 mm 평강판 (두께 200mm) | **$65.0 \pm 3.0\ \text{kN}$** | **$185.0 \pm 6.0\ \text{kN}$** | $22.5 \pm 1.0\ \text{mm}$ | **$0.35 \pm 0.04\ \text{mm}$** | **$1.85 \pm 0.12\ \text{mm}$** | **$0.85 \pm 0.05\ \text{mm}$** |
| **PS-UHTCC-4** | 4 mm 골형 강판 (두께 120mm) | $95.0 \pm 4.0\ \text{kN}$ | $285.0 \pm 8.0\ \text{kN}$ | $35.0 \pm 1.5\ \text{mm}$ | **$<0.03\ \text{mm}$** | $0.05 \pm 0.01\ \text{mm}$ | $0.18 \pm 0.02\ \text{mm}$ |
| **PS-UHTCC-10 (최적)** | **10 mm 골형 강판** | **$155.0 \pm 6.0\ \text{kN}$ (+138 %)**| **$445.0 \pm 12.0\ \text{kN}$ ($2.4\times$)**| **$48.5 \pm 2.0\ \text{mm}$ (+115 %)**| **$<0.03\ \text{mm}$ (초밀착)**| **$0.06 \pm 0.01\ \text{mm}$** | **$0.12 \pm 0.01\ \text{mm}$ (극소)**|
| **PS-UHTCC-14** | 14 mm 골형 강판 | $185.0 \pm 8.0\ \text{kN}$ | $520.0 \pm 15.0\ \text{kN}$ | $44.0 \pm 1.8\ \text{mm}$ | $<0.03\ \text{mm}$ | $0.07 \pm 0.01\ \text{mm}$ | $0.09 \pm 0.01\ \text{mm}$ |

### 2. 골형 단면 전단 흐름 및 소성 에너지 소산 해석
- **골형 리브의 3차원 전단 강성**: 골형 절곡 형상이 횡방향 비틀림과 면외 전단력을 지탱하여 바닥판 처짐 강성을 일반 평강판 대비 2.8배 증폭시킴.
- **UHTCC와 강재의 완벽한 변형 조화**: UHTCC의 $4.2\%$ 연신율이 강재의 소성 변형과 완벽히 동기화되어 계면 스터드 전단 파단 없이 극한 하중까지 안정된 연성 소성 힌지를 형성.

- **종합 결론**: 본 논문은 Shi-Lang Xu 석좌교수 연구팀이 골형 강판과 초고인성 UHTCC를 조립한 신개념 복합 교량 바닥판을 개발하여 자중 45% 절감, 극한 휨 내력 2.4배 증폭 및 0.03 mm 이하 균열폭 제어를 실증하고 설계식을 확립한 강-콘크리트 복합 구조 분야의 최고 수준 랜드마크 원전 논문임.

## Related Notes

- [[tong-2025-steel-uhtcc-composite-decks-wet-joints-flexure]] — 습식 조인트 강-UHTCC 바닥판 휨 랜드마크.
- [[du-2025-steel-uhdcc-composite-bridge-deck-bending]] — 강재-UHDCC 합성 교량 바닥판 휨 랜드마크.
- [[high-strength-strain-hardening-composites]] — 조립식 고연성 복합 바닥판 체계.
- [[concrete-durability-and-service-life]] — 교량 상판 피로 및 내구성 체계.

File: wiki/papers/chen-2025-damaged-rc-beams-strengthened-uhpc.md
---
title: "Flexural performance of damaged RC beams strengthened with UHPC: Coupling effect of load-induced cracking and chloride corrosion (Chen et al., 2025)"
type: source_note
source: "sources/Chen 등 - 2025 - Flexural performance of damaged RC beams strengthened with UHPC Coupling effect of load-induced cra.pdf"
citation: "Chen, R., Zhou, J., Zhang, Z., Yu, J., Wang, Z., Yang, J., Zou, Y. Flexural performance of damaged RC beams strengthened with UHPC: Coupling effect of load-induced cracking and chloride corrosion. Journal of Building Engineering 115 (2025) 114627."
date: 2026-08-22
tags: [uhpc, structural-strengthening, rc-beam, chloride-corrosion, load-induced-cracking, coupling-effect, flexural-capacity, repair]
---

# 손상된 RC 보의 UHPC 보강 시 휨 성능: 하중유발 균열과 염화물 부식의 결합 효과

## Summary

하중유발 균열(pre-cracking, 균열폭 0.2·0.4 mm)과 염화물 전기화학적 부식(질량감소율 5·10·15 %)이 결합된 손상 RC 보에 30 mm UHPC층으로 보강한 8본 실험(대조 1 + 무보강 손상 1 + 보강 6)을 통해 휨 거동을 규명하고, 잔류변형률과 부식 열화를 반영한 극한휨강도 해석 모델을 제안한 연구. UHPC 보강은 극한내력 +63~84 %, 강성 +23.8~72.3 %, 균열저항 3~5배로 회복시켰으나 연성은 64.2~79.1 % 감소했으며, 단일손상 대비 결합손상은 균열하중 −20 %, 강성 −5~14 %를 초래했다. 모든 보는 계면 박리 없이 통상적인 휨파괴(인장철근 항복 후 압축부 콘크리트 파괴)를 보였다.

## Key Contributions

1. **단일손상 연구에서 벗어난 결합손상(coupling damage) 정량화**: 기존 연구는 하중손상 또는 환경침식 중 한 요소만 다뤘으나, 본 논문은 사전균열도 × 부식도 2변수 매트릭스로 실험 설계. 결합효과는 (i) 사전균열이 침식매체 통로가 되어 부식 가속, (ii) 부식생성물 팽창응력이 균열 재개·확대 촉진의 상호 증폭 메커니즘을 확인.
2. **UHPC 보강 효과의 정량 범위 제시**: 무보강 손상보(CB₀.₂₋₁₀) 대비 보강보의 균열하중(P_cc) +267~400 %(결론 절에서는 217~400 %로 기술 — 논문 내부 수치 불일치), 극한하중 +63~84 %. 특히 균열하중은 사전균열도에 가장 민감(U_B₀.₀₋₁₀·UB₀.₂₋₀ 대비 UB₀.₂₋₁₀의 P_cc −20 %).
3. **미세부식(5 %)의 이례적 이득 발견**: UB₀.₂₋₅는 같은 하중에서 균열폭이 가장 작고 연성·균열저항이 소폭 향상. 저부식(≤5 %)에서 부식생성물의 공극 충진 효과와 표면 거조 증가에 의한 철근-콘크리트 부착력 향상으로 해석(단일 인장철근 변형률 데이터와 일관).
4. **잔류변형률 기반 유효강도 개념**: 2차 재하 시 잔류변형률은 외력 저항 변형률이 아니므로, Berkeley 모델(압축 잔류변형률 ε_cp)과 JTG D62-2004의 균열폭-철근변형률 관계식으로 프리로딩 시 변형률장을 재구성하고, 이를 제거한 유효 콘크리트 강도 f_ce = f_c·[1−(1−ε_cp/ε₀)²] 형태로 압축층 기여를 할인.
5. **부식 보 철근의 부착 저하를 고려한 변형률 정합 모델**: CEB-FIP 부착-활주 곡선을 이중절점(bifold, 평균부착강도 0.5τ_max, 잔류부착 0.4τ_max)으로 단순화, Kemp & Wilhelm 유효부착강도와 Saifullah & Clark의 부식 저감식(A₁=0.769, A₂=−0.012)을 결합해 T_c^max < T_max 여부로 변형률 정합 충족 판정, 미충족 시 변형협조계수 C_η로 인장철근 변형률 완화. 부식에 의한 물성 할인은 A_cs=A_s(1−η), f_y^c=(1−1.98η/100)f_y, E_s^c=(1−1.13η/100)E_s.
6. **모델 검증**: 실험/계산 극한하중비 P_u,exp/P_u,cal = 0.922~1.052(오차 <10 %). 보강보 예측이 실험을 소폭 과대평가한 것은 완전 계면 부착·균일부식 가정과 실제 계면 미끄러짐의 차이 때문.

## Methods

- **재료**: NC(C50 배합, 시멘트:골재:모래:물 = 372:1270:646:110 kg/m³) 압축강도 62.3 MPa, 탄성계수 37.6 GPa. UHPC(결합재:감수제:강섬유:물 = 2000:13.4:174.7:178.3 kg/m³, 포틀랜드 42.5 + 실리카퓸 + 플라이애쉬 + 석영사/석영분말) 압축 135.8 MPa, 인장 9.5 MPa, 탄성계수 47.5 GPa. 강섬유 길이 13 mm, 직경 0.2 mm, 인장강도 2780 MPa, 탄성계수 200 GPa. 철근 HRB400: Φ10 항복 435 MPa/인장 602 MPa/E 195 GPa, Φ16 항복 417/585 MPa/E 189 GPa.
- **실험체**: 2300×300×200 mm RC 보 8본. 인장철근 3Φ16, 압축철근 2Φ10, 전단구간 스터럽 Φ8@100 mm. UHPC층 두께 30 mm, 그 안에 Φ10 철근 4본 매입, 계면은 Φ8 L형 철근(심기철근) 연결. 계면 처리: 녹제거 → 수공구 치핑(평균 깊이 2.5 mm) → 먼지 제거 → 습윤 후 타설, 30 ± 3 °C에서 28일 습윤양생.
- **손상 부여**: (1) 프리로딩으로 목표 최대균열폭 0.2/0.4 mm 달성 — 초기균열 하중 약 45 kN, 철근은 탄성 유지, 하중 제거 후 잔류변형률 존재(균열폭 0.2→0.4 mm 시 재하하중 +50 %, 잔류변형률 +40 %). (2) 전기화학 부식 — 5 % NaCl 수조 + 직류 1.53 mA/cm², 파라데이 법칙으로 목표 질량감소율 0/5/10/15 % 설정. 스터럽은 에폭시 도포로 절연했으나 전류 분담으로 일부 부식 발생, 실측 부식도가 이론값보다 체계적으로 낮았고 편차는 10 % 이내(실측: CB₀.₂₋₁₀ 9.02 %, UB₀.₂₋₅ 4.71 %, UB₀.₂₋₁₀ 9.61 %, UB₀.₂₋₁₅ 13.92 %, UB₀.₀₋₁₀ 10.59 %, UB₀.₄₋₁₀ 10.69 %). 공석(pitting) 부식은 경간 L/4~3L/4에 집중.
- **실험체 명명**: CB(무손상 대조), CB₀.₂₋₁₀(손상 무보강), UB₀.₀₋₁₀, UB₀.₂₋₀, UB₀.₂₋₁₀, UB₀.₂₋₅, UB₀.₂₋₁₅, UB₀.₄₋₁₀(아래첨자 = 균열폭-부식도).
- **휨시험**: 4등점 재하. 균열 전 5 kN, 이후 10 kN 증분, 인장철근 항복 후 1 mm/min 변위제어. 하중·변형률·처짐·균열폭 계측.

## Results

| 실험체 | P_y (kN) | P_u (kN) | δ_y (mm) | δ_u (mm) | K (kN/mm) | μ |
|---|---|---|---|---|---|---|
| CB | 174.0 | 199.3 | 7.9 | 31.9 | 22.0 | 4.0 |
| CB₀.₂₋₁₀ | 130.0 | 181.7 | 6.3 | 42.2 | 20.6 | 6.7 |
| UB₀.₀₋₁₀ | 286.4 | 300.6 | 8.9 | 16.4 | 32.2 | 1.8 |
| UB₀.₂₋₁₀ | 287.4 | 311.7 | 9.4 | 17.5 | 30.5 | 1.9 |
| UB₀.₄₋₁₀ | 288.9 | 304.7 | 9.7 | 22.5 | 29.8 | 2.3 |
| UB₀.₂₋₀ | 326.9 | 334.9 | 9.2 | 12.7 | 35.5 | 1.4 |
| UB₀.₂₋₅ | 317.2 | 321.2 | 9.6 | 23.2 | 33.2 | 2.4 |
| UB₀.₂₋₁₅ | 287.1 | 295.6 | 11.3 | 22.6 | 25.5 | 2.0 |

- K는 2단계(균열 후~항복) 강성(K = P_y/δ_y), μ는 연성지수(표에는 μ=δ_y/δ_u로 적혀 있으나 수치는 δ_u/δ_y에 해당 — 원문 표기 오류로 판단).
- 손상만의 영향: CB 대비 CB₀.₂₋₁₀ 강성 −6.4 %, 연성 +67.5 %, 균열하중 −25 %.
- UHPC 보강 영향: CB₀.₂₋₁₀ 대비 균열하중 +267~400 %, 극한하중 +63~84 %, 강성 +23.8~72.3 %, 연성은 CB 보의 35~60 % 수준으로 감소.
- 결합손상 vs 단일손상: 균열하중 −20 %, 강성 −5~14 %, 연성 +6~36 %(균열 촉진으로 단면 회전·극한처짐 증가).
- 균열 거동: UHPC층에서는 짧고 촘촘한 균열(섬유 가교 응력집중 완화), 균열폭 0.2 mm 도달 시점이 P_u의 80 % 초과 구간과 대응하는 2단계 균열 발전(다중균열 형성기 → 균열 가속기).
- 변형률 분포: 부식 보에서 철근 변형률 지연(strain lag, 부착열화에 따른 미끄러짐)으로 단면 평형 가정 위반 — UHPC층이 이 지연을 완화해 UHPC-RC 합성 단면은 대체로 평단면 가정 만족.

## Related Notes

- [[abbas-2016-uhpc-mechanical-performance-durability-sustainability]] — 본 논문이 활용한 UHPC의 고강도·고내구성 재료적 근거의 종합 리뷰.
- [[li-mo-2011-hes-ecc-repair]] — 콘크리트 구조물 보수용 고초기강도 ECC. UHPC 대신 연성 시멘트 복합체로 손상 RC를 보수하는 같은 문제 계열.
- [[kumar-2022-egc-repair-sand-binder-ratio]] — EGC 보수재의 S/B 설계. 보수·보강용 연성 시멘트 복합체 재료 관점의 짝.
- [[kim-1992-nonlinear-rc-beams-softening]] — RC 보 휨 해석의 비선형 이론적 기반. 본 논문의 단면 평형·평단면 기반 극한강도 모델과 연결.
- [[fiber-bridging-constitutive-law]] — UHPC 강섬유 가교가 균열 선단 응력집중을 완화해 보강층 균열을 억제한다는 본 논문 관찰의 미시역학적 근간.
- [[wu-2018-shear-strength-precast-hpfrcc-form]] — 프리캐스트 HPFRCC 영구거푸집 합성보 전단

File: wiki/papers/cho-2015-strain-hardening-low-cement-composites.md
---
title: "Experiments and performances of strain-hardening fiber low cementitious composites"
type: source_note
source: "sources/cho-2015-experiments-and-performances-of-strain-hardening.pdf, sources/cho-2015-strain-hardening-low-cement.pdf"
citation: "Cho, C. G., Lim, H. J., Lee, B. Y., & Choi, Y. (2015). Experiments and performances of strain-hardening fiber low cementitious composites. Advances in Mechanical Engineering, 7(6), 1-7."
date: 2026-08-23
tags: [shflc, low-cement, ggbs, fly-ash, pva-fiber, strain-hardening, alkali-activator, tensile-ductility, sustainability, user-group]
---

# 변형경화형 저시멘트 복합체(SHFLC)의 배합 설계 및 역학적 인장 성능 평가

## Summary

시멘트 제조 공정에서 발생하는 막대한 $\text{CO}_2$ 온실가스 배출량(전 세계 인위적 배출량의 약 7 %)과 독성 물질을 저감하고 친환경 지속가능성을 확보하기 위해, 보통 포틀랜드 시멘트(OPC)의 60 %를 고로슬래그 미분말(GGBS), 알칼리 활성 슬래그(AAS), 또는 플라이애시(Fly Ash)로 대량 치환한 변형경화형 저시멘트 복합체(SHFLC) 배합 5종을 설계하고, 슬럼프 플로, 28일 압축강도 및 단축 직접인장 시험(덤벨형 시편)을 통해 유동성, 강도 및 인장 변형경화·다중균열 특성을 규명한 연구 (조선대 조창근·전남대 이방연 공저). GGBS를 60 % 치환한 배합(L2, L3)은 슬래그의 잠재수경성 및 미세구조 치밀화에 힘입어 28일 압축강도 **81.5~82.4 MPa** 및 인장강도 4.52~4.70 MPa의 고강도를 발현하였으며, 플라이애시를 60 % 치환한 L5 배합은 압축강도는 23.2 MPa로 낮았으나 PVA 섬유-매트릭스 계면 결합력 완화 효과로 인해 인장 변형률 능력 **4.79 %**와 잔류 균열폭 28~37 µm의 포화 다중 미세균열을 발현하여 대조군(L1, 2.32 %) 대비 2배 이상의 초고연성을 실증하였다.

## Key Contributions

1. **시멘트 60 % 대량 치환 친환경 변형경화 복합체(SHFLC) 개발 실증**:
   - OPC 사용량을 40 %로 대폭 삭감하면서도 PVA 섬유 2.0 vol.% 혼입을 통해 모든 치환 배합에서 취성 파괴 없이 인장 연신율 **2.18~4.79 %** 범위의 뚜렷한 변형경화 거동을 안정적으로 구현.
2. **치환 광물질별 역학적 특성 및 연성 발현 메커니즘 차이 규명**:
   - **GGBS 60 % 치환 (L2, L3)**: 슬래그 입자의 치밀한 포졸란/수경 반응으로 매트릭스 파괴인성 및 초기 균열강도($f_i = 3.57\sim 3.72\ \text{MPa}$)가 대조군(2.94 MPa) 대비 21~26 % 상승하고 압축강도 82.4 MPa 달성.
   - **AAS 복합 치환 (L4)**: $\text{Ca(OH)}_2 + \text{Na}_2\text{SO}_4$ 알칼리 활성화제 첨가로 초기 수화 반응을 촉진하여 압축강도 62.0 MPa, 인장강도 4.29 MPa 확보.
   - **플라이애시 60 % 치환 (L5)**: 구형 입자에 의한 볼베어링 효과 및 화학 부착($G_d$) 저감으로 섬유 파단(rupture)을 억제하고 온전한 마찰 인발(pullout)을 유도하여, 인장 연신율 **4.79 %**(L1 대비 +106 %)의 최고 연성 달성.
3. **유해 균열폭 30 µm 이하 포화 미세 다중균열 제어**:
   - 직접인장 시험 종료 후 제하 상태에서 측정한 잔류 균열폭이 28~37 µm 수준으로 유지되어, 유해 물질 침투 억제 및 구조물 내구성 극대화에 기여함을 확인.

## Methods

- **재료 및 결합재 구성**:
  - 보통 포틀랜드 시멘트(OPC), 고로슬래그 미분말(GGBS), 플라이애시(Class F).
  - 알칼리 활성화제: $\text{Ca(OH)}_2 + \text{Na}_2\text{SO}_4$ (GGBS 대비 10.5 질량%).
  - 규사(Sand, S/B 0.40), 고성능 감수제(SP), 메틸셀룰로오스(MC), 소포제(Deformer).
  - 보강 섬유: 오일 코팅 친수성 PVA 섬유 (직경 39 µm, 길이 8 mm, 인장강도 1700 MPa, 탄성계수 29.4 GPa, 혼입률 2.0 vol.%).
- **배합 설계 (5종)**:
  - **L1 (대조군)**: OPC 100 %, W/B 0.40, S/B 0.40.
  - **L2**: OPC 40 % + GGBS 60 %, W/B 0.35, S/B 0.40.
  - **L3**: OPC 40 % + GGBS 60 %, W/B 0.40, S/B 0.40.
  - **L4 (AAS)**: OPC 40 % + AAS 60 %, W/B 0.40, S/B 0.40.
  - **L5 (FA)**: OPC 40 % + FA 60 %, W/B 0.40, S/B 0.40.
- **혼합 및 양생**: 호바트 수직 믹서(건식 3분 $\rightarrow$ 주수 후 3분 $\rightarrow$ 혼화제 및 섬유 투입 10~15분), 1일 기건 양생 후 28일 수중 양생(23±3 °C).
- **실험 항목 및 장비**:
  - 슬럼프 플로: ASTM C1611 (원뿔 콘 및 아크릴 플레이트, 2회 평균).
  - 압축강도: ASTM C109 ($50\ \text{mm} \times 50\ \text{mm} \times 50\ \text{mm}$ 입방체 시편 3개 평균).
  - 1축 직접인장 시험: 덤벨형(Dog-bone) 시편(중앙 단면 $35\ \text{mm} \times 20\ \text{mm}$), 변위 제어 단축 인장 시험기, LVDT 게이지 계측.

## Results

### 1. 배합별 유동성 및 압축강도 특성

| 배합 명 | 결합재 구성 (질량비) | W/B | S/B | 혼화제 (SP) | 슬럼프 플로 (mm) | 28일 압축강도 (MPa) |
|---|---|---|---|---|---|---|
| **L1 (대조군)** | OPC 1.0 | 0.40 | 0.40 | 0.003 | 670 | 72.5 |
| **L2 (GGBS)** | OPC 0.4 + GGBS 0.6 | 0.35 | 0.40 | 0.002 | 610 | **82.4 (+14 %)** |
| **L3 (GGBS)** | OPC 0.4 + GGBS 0.6 | 0.40 | 0.40 | 0.002 | 645 | **81.5 (+12 %)** |
| **L4 (AAS)** | OPC 0.4 + AAS 0.6 | 0.40 | 0.40 | 0.003 | 520 | 62.0 |
| **L5 (FA)** | OPC 0.4 + FA 0.6 | 0.40 | 0.40 | 0.003 | 605 | 23.2 |

### 2. 직접인장 거동 및 균열 제어 특성

| 배합 명 | 초기균열강도 $f_i$ (MPa) | 최대인장강도 $f_t$ (MPa) | 인장 변형률 능력 $\varepsilon_u$ (%) | 평균 잔류 균열폭 (µm) | 변형경화 거동 특성 |
|---|---|---|---|---|---|
| **L1** | 2.94 | 3.99 | 2.32 | 35 | 표준 변형경화, 균열 수 보통 |
| **L2** | 3.72 (+26 %) | 4.70 (+18 %) | 2.22 | 32 | 고강도형 변형경화, 조기 국부화 경향 |
| **L3** | 3.57 (+21 %) | 4.52 (+13 %) | 3.05 (+31 %) | 30 | 고강도-고연성 균형형 |
| **L4** | 3.77 (+28 %) | 4.29 (+8 %) | 2.18 | 37 | 알칼리 활성 미세구조 치밀화 |
| **L5** | 2.31 (−21 %) | 3.30 (−17 %) | **4.79 (+106 %)** | **28** | **초고연성 포화 다중균열 발현** |

- **인장 변형률 능력**: L5 배합은 4.79 %의 극대화된 연신율을 기록하여 Li 등의 표준 PVA-ECC(2.63 %)를 크게 상회함.
- **균열 특성**: 모든 배합에서 미세 다중균열이 고르게 분산 발생하였으며, 특히 L5의 경우 가장 촘촘한 균열 간격과 28 µm의 미세 균열폭을 나타냄.

## Related Notes

- [[cho-2012-basic-mixing-and-mechanical-tests]] — 무시멘트 복합체의 기초 배합 및 인장 거동 원전 (조창근·이방연).
- [[choi-2016-ultra-high-ductile-aas-pe-composite]] — 초고연성 AAS-PE 복합체 설계.
- [[sustainability-low-carbon-binders]] — 저탄소 광물질 혼화재 치환 설계 개념.
- [[fly-ash-ggbs-binary-system]] — 플라이애시-슬래그 2원계 시멘트 수화 및 강도 특성.
- [[strain-hardening-mechanism]] — PSH 기준 및 섬유 가교 에너지에 기초한 인장 변형경화 이론.
- [[multiple-cracking-behavior]] — 균열폭 30 µm 이하 제어 메커니즘.

File: wiki/papers/choi-2015-rheological-mechanical-fr-aac.md
---
title: "Rheological and mechanical properties of fiber-reinforced alkali-activated composite"
type: source_note
source: "sources/Choi 등 - 2015 - Rheological and mechanical properties of fiber-reinforced alkali-activated composite.pdf"
citation: "Choi, S. J., Choi, J. I., Song, J. K., & Lee, B. Y. (2015). Rheological and mechanical properties of fiber-reinforced alkali-activated composite. Construction and Building Materials, 99, 67-73."
date: 2026-08-24
tags: [alkali-activated-slag, fr-aac, low-viscosity, rheology-modeling, pva-fiber, tensile-strain-hardening, micromechanics, grouting-materials, bang-yeon-lee, theory-foundation]
---

# 초저점도($\mu_p < 1\ \text{Pa}\cdot\text{s}$) 및 변형경화 연성($\varepsilon_{tu} = 2.38\%$)을 동시 달성한 섬유보강 알칼리 활성화 슬래그 복합체(FR-AAC)의 유변학·미시역학적 기구

## Summary

구조물 균열 보수 그라우팅, 오일 웰 및 협소 공간 펌핑 주입 공정에서 요구되는 초저점도 유동성(소성 점도 $\mu_p < 1.0\ \text{Pa}\cdot\text{s}$, 항복응력 $\tau_y < 25\ \text{Pa}$)을 만족하면서도, 종래의 저점도 시멘트계 복합체가 겪던 섬유 침강·불균일 분산에 따른 인장 연신율 상실 문제를 극복하기 위해, 보통 포틀랜드 시멘트를 100 % 배제한 고로슬래그 미분말(GGBS, 비표면적 $4280\ \text{cm}^2/\text{g}$) 바인더에 수산화칼슘($\text{Ca(OH)}_2$)과 탄산나트륨($\text{Na}_2\text{CO}_3$) 복합 알칼리 활성화제, 그리고 친수성 PVA 섬유($V_f = 1.0, 1.3\ \text{vol.\%}$, W/B = 0.40, 0.45)를 조합한 **초저점도 고연성 섬유보강 알칼리 활성화 복합체(FR-AAC: Fiber-Reinforced Alkali-Activated Composite)**를 개발하고, V-깔때기 유출 시간 및 미니 슬럼프 플로 직경을 통한 유변학 상관 모델링과 함께 일축 인장, 압축 강도, **단일 섬유 인발 시험($\tau_0, G_d, \beta$) 및 매트릭스 파괴인성($K_m$) 미시역학 분석**을 체계적으로 수행한 전남대학교 이방연(Bang Yeon Lee) 교수 연구팀의 선도적 랜드마크 유변학-미시역학 원전 논문. 연구 결과 제안된 복합체는 V-깔때기 유출 시간 18초 이내, 플로우 직경 240 mm 이상의 초저점도($\mu_p \approx 0.85\ \text{Pa}\cdot\text{s}$, 보통 콘크리트 대비 1/10 수준)를 완벽히 구현하였다. 또한 이러한 초저점도 상태에서도 섬유 뭉침 없이 균일 분산되어, M40-1.3 배합에서 28일 압축강도 **$28.2\ \text{MPa}$**, 일축 인장강도 **$4.15\ \text{MPa}$**, 인장 연신율 **$2.38\ \%$**의 탁월한 유사 변형경화와 다중 미세균열($w < 50\ \mu\text{m}$)을 발현하였으며, 미시역학 에너지 조건($J_b'/J_{tip} = 2.35 > 1.0$)을 완벽히 만족함을 실증하였다.

## Key Contributions

1. **보통 콘크리트 대비 1/10 수준 초저점도($\mu_p < 1.0\ \text{Pa}\cdot\text{s}$)와 $2.38\%$ 인장 연신율 동시 달성**:
   - 저점도 상태에서 변형경화 능력을 상실하던 기존 UHPFRCC의 한계를 깨고, 펌핑 주입성과 $2.38\%$의 초고연성을 양립시키는 복합체 설계 기술을 정립.
2. **V-깔때기 유출 시간 및 슬럼프 플로우 기반 유변학적 물성 정량 상관 모델 확립**:
   - 레오미터 실측 점도 및 항복응력과 간이 현장 시험(V-funnel $T \le 18\ \text{s}$, Slump Flow $D \ge 230\ \text{mm}$) 간의 선형 상관 함수를 유도.
3. **단일 섬유 인발 및 파괴인성 시험을 통한 AAS 미시역학 파라미터 정립**:
   - 알칼리 활성화 슬래그 매트릭스의 파괴인성($K_m = 0.38\ \text{MPa}\cdot\text{m}^{0.5}$)과 PVA 섬유의 화학적 결합력($G_d = 1.45\ \text{J/m}^2$), 마찰 전단응력($\tau_0 = 2.10\ \text{MPa}$)을 정밀 측정하여 정상상태 균열 진전 조건을 이론적으로 검증.
4. **그라우트 및 보수 주입재로서의 28.2 MPa 구조용 압축강도 확보**:
   - 시멘트 제로 친환경 무기 바인더를 적용하여 $\text{CO}_2$ 배출량을 75 % 감축하면서도 지반 보강 및 균열 주입재 규격을 상회하는 고강도를 발현.

## Methods

- **원재료 및 FR-AAC 배합비 (Table 1~4, 중량비)**:
  - 바인더: 고로슬래그 미분말(GGBS, 비중 2.90, 비표면적 $4280\ \text{cm}^2/\text{g}$, $\text{CaO}$ 42.1 %, $\text{SiO}_2$ 34.5 %, $\text{Al}_2\text{O}_3$ 15.2 %).
  - 복합 알칼리 활성화제: $\text{Ca(OH)}_2$ (슬래그 대비 6.0 wt.%) + $\text{Na}_2\text{CO}_3$ (슬래그 대비 4.0 wt.%).
  - 혼화제: 폴리카르복실산계 감수제 (HRWRA, 바인더 질량 대비 $0.8\sim 1.2\ \text{wt.\%}$).
  - 골재: 미립 규사 ($d_{50} = 110\ \mu\text{m}$, S/B = 0.30).
  - 보강 섬유: Kuraray 친수성 PVA 섬유 ($L_f = 12\ \text{mm}, d_f = 39\ \mu\text{m}$, 인장강도 1600 MPa, 탄성계수 41 GPa).
  - 4개 배합군: M40-1.0 (W/B 0.40, $V_f$ 1.0 %), M40-1.3 (W/B 0.40, $V_f$ 1.3 %), M45-1.0 (W/B 0.45, $V_f$ 1.0 %), M45-1.3 (W/B 0.45, $V_f$ 1.3 %).
- **실험 장비 및 시험 방법 (Figure 1~3)**:
  - 유변학 시험: 회전형 레오미터 (Parallel-plate measuring system, 전단속도 $0.1\sim 100\ \text{s}^{-1}$), V-깔때기 (하부 노즐 $15\ \text{mm} \times 15\ \text{mm}$, 1.0 L), 미니 슬럼프 콘 ($\phi 70\times \phi 100\times 50\ \text{mm}$).
  - 일축 인장 시험: JSCE 도그본 시편 ($330\ \text{mm} \times 60\ \text{mm} \times 13\ \text{mm}$, 서보 시험기 $0.2\ \text{mm/min}$, 표점거리 80 mm).
  - 단일 섬유 인발 및 쐐기 쪼갬 파괴인성 시험 ($0.2\ \text{mm/min}$, $0.001\ \text{mm/s}$).

## Results

### 1. 배합별 유변학 특성, 압축강도 및 일축 인장 거동 비교 (Table 5~6 & Fig. 7~10)

| 배합 ID | W/B 비 | 섬유 혼입률 ($V_f$) | V-깔때기 시간 ($T$, s) | 슬럼프 플로우 ($D$, mm) | 소성 점도 ($\mu_p$, Pa·s) | 28일 압축강도 ($f_c$, MPa) | 극한 인장강도 ($\sigma_u$, MPa) | 인장 연신율 ($\varepsilon_u$, %) |
|---|---|---|---|---|---|---|---|---|
| **M40-1.0** | 0.40 | 1.0 vol.% | 14.5 ± 0.5 s | 245 ± 5 mm | 0.81 ± 0.04 | 29.5 ± 1.2 | 3.65 ± 0.20 | 1.85 ± 0.15 % |
| **M40-1.3** | **0.40** | **1.3 vol.%** | **17.2 ± 0.6 s** | **240 ± 5 mm** | **0.95 ± 0.05 (< 1.0)** | **28.2 ± 1.0** | **4.15 ± 0.22** | **2.38 ± 0.18 % (최고)**|
| **M45-1.0** | 0.45 | 1.0 vol.% | 11.2 ± 0.4 s | 260 ± 6 mm | 0.62 ± 0.03 | 22.4 ± 0.9 | 3.21 ± 0.18 | 1.25 ± 0.12 % |
| **M45-1.3** | 0.45 | 1.3 vol.% | 13.8 ± 0.5 s | 255 ± 5 mm | 0.76 ± 0.04 | 21.0 ± 0.8 | 2.59 ± 0.15 | 1.02 ± 0.10 % |

### 2. 유변학-미시역학 상관 메커니즘 해석
- **W/B 비와 섬유 계면의 상관성**: W/B 비가 0.40에서 0.45로 증가할 경우 소성 점도는 더욱 낮아지나 매트릭스 치밀도 저하로 인해 섬유 계면 마찰 전단강도($\tau_0$)가 감소하여 극한 인장강도 및 가교 에너지가 하락. 따라서 W/B = 0.40이 초저점도와 2.38 % 연신율을 동시에 달성하는 최적 배합점으로 규명됨.
- **다중 균열 분산**: M40-1.3 배합은 인장 변형 전 구간 동안 25개 이상의 미세 균열을 고르게 형성하여 파괴 국소화를 완벽히 방지.

- **종합 결론**: 전남대학교 이방연 교수 연구팀의 본 논문은 무시멘트 알칼리 활성화 슬래그 바인더를 적용하여 $1\ \text{Pa}\cdot\text{s}$ 미만의 초저점도와 $2.38\%$의 초고연성 변형경화를 동시에 달성한 세계적 수준의 유변학-미시역학 융합 랜드마크 원전 논문임.

## Related Notes

- [[alkali-activated-materials]] — 알칼리 활성화 슬래그 반응 화학 및 유변학 체계.
- [[hyun-2018-limestone-powder-hdcc-micromechanics]] — 이방연 교수 연구팀 미시역학 인발-파괴인성 원전.
- [[hyun-2025-3d-printable-aas-shcc-recycled-selvage-fiber]] — 이방연 교수 연구팀 3D 프린팅 AAS-SHCC 원전.
- [[strain-hardening-mechanism]] — 미시역학적 유사 변형경화 이론.

File: wiki/papers/choi-2015-tensile-behavior-uhpc-fiber-combinations.md
---
title: "Tensile Behavior of Ultra-High Performance Concrete by Fiber Combinations (Choi et al., 2015)"
type: source_note
source: "sources/DJP2315N_섬유 조합에 따른 초고성능.pdf"
citation: "Choi, J. I., Koh, K. T., & Lee, B. Y. (2015). Tensile behavior of ultra-high performance concrete according to combination of fibers. Journal of the Korea Institute for Structural Maintenance and Inspection, 19(4), 49-56. https://doi.org/10.11112/jksmi.2015.19.4.049"
date: 2026-08-24
tags:
  - uhpc
  - fiber-hybridization
  - steel-fiber
  - pe-fiber
  - pva-fiber
  - direct-tensile-behavior
---

## Summary
기존 K-UHPC(압축강도 160 ~ 200 MPa)의 인장 변형 성능 및 연성을 향상시키기 위해, 총 섬유 혼입률 1.5 vol % 조건에서 직경 0.2 mm 직선형 강섬유(길이 19.5 mm 1.0 % + 16.5 mm 0.5 %, H-S 배합)를 기준으로 강섬유의 33 %(0.5 vol %)를 고강도 유기/무기 마이크로섬유(PE: 직경 12 µm, 길이 18 mm,  = 2700 MPa$; PVA: 직경 40 µm, 길이 12 mm,  = 1100 MPa$; Basalt: 직경 12 µm, 길이 12 mm,  = 2100 MPa$)로 대체한 UHPC의 일축 직접 인장 거동, 초기 균열강도, 최대 인장강도, 극한 인장 변형률 및 균열 패턴을 한국건설기술연구원 고경택 박사, 전남대학교 최정일 박사, 이방연 교수 연구팀이 규명한 논문이다. 강섬유 1.0 % + PE 섬유 0.5 % 대체 배합(H-S-PE)에서 최대 인장강도가 **14.3 MPa에서 16.2 MPa로 13 %** 증가하고 극한 인장 변형 성능이 **0.71 %에서 0.99 %로 39 %** 대폭 향상됨을 실증하였다.

## Key Contributions
- **초고강도 UHPC 매트릭스 내 강섬유-마이크로섬유 하이브리드 조합 효과 최초 규명**: 강섬유와 PE 섬유의 복합 혼입으로 매크로 균열 개구를 지연시키고 연성 증대.
- **섬유 종류별 인장 성능 비교 정량화**: PE 섬유는 인장강도(+13 %)와 인장 변형 성능(+39 %)을 동시 향상시킨 반면, PVA 섬유는 인장강도(-17 %) 및 변형 성능(-18 %) 감소.
- **현무암 섬유의 매트릭스 화학적 결합력 실증**: 현무암 섬유 대체 시 매트릭스와의 높은 부착력으로 초기 균열강도(+18 %) 및 최대 인장강도(+3 %)가 증가하나 취성적 거동으로 변형 성능은 68 % 감소.
- **균열 패턴 및 잔류 균열폭 분석**: H-S 기준 실험체는 균열폭 23 µm의 미세 단일 균열을 보인 반면, H-S-PE는 균열폭 98 µm까지 저항하는 다중 균열 발생 확인.

## Methods
- 매트릭스 배합: 1종 시멘트 1.0, 지르코늄 실리카 0.25, 충전재( > 99 \%, 2.2 \mu m$) 0.3, 규사( \le 0.5 mm$) 1.1, 팽창제 0.075, 수축저감제 0.01, /B = 0.20$.
- 섬유 조합 (총 부피비  = 1.5 \%$ 고정):
  - **H-S (기준)**: 강섬유(19.5 mm) 1.0 % + 강섬유(16.5 mm) 0.5 %
  - **H-S-PE**: 강섬유(19.5 mm) 0.67 % + 강섬유(16.5 mm) 0.33 % + PE 섬유(18 mm) 0.5 %
  - **H-S-PVA**: 강섬유(19.5 mm) 0.67 % + 강섬유(16.5 mm) 0.33 % + PVA 섬유(12 mm) 0.5 %
  - **H-S-B**: 강섬유(19.5 mm) 0.67 % + 강섬유(16.5 mm) 0.33 % + 현무암 섬유(12 mm) 0.5 %
- 시험: 덤벨형 일축 직접 인장 시험 (zsh.4 mm/min$), 광학 현미경 균열폭 계측, 경화 밀도 측정.

## Results
- 섬유 조합별 UHPC 직접 인장 역학 성능 및 물리적 특성 비교 데이터 (Section 3 & Figs. 4-9):

| 배합 ID | 섬유 구성 (총 =1.5\%$) | 최대 인장강도 $\sigma_{tu}$ (MPa) | 기준 대비 강도 변화율 (%) | 극한 인장 변형률 $\epsilon_u$ (%) | 기준 대비 연성 변화율 (%) | 관찰 균열폭 (µm) | 경화 밀도 (/cm^3$) |
| :--- | :--- | :---: | :---: | :---: | :---: | :---: | :---: |
| **H-S (기준)** | 강섬유 1.5 % (단독) | **14.3** | 기준 (100 %) | **0.71 %** | 기준 (100 %) | 23 | **2.50** |
| **H-S-PE (최적)**| **강섬유 1.0 % + PE 0.5 %** | **16.2** | **+13.0 %** | **0.99 %** | **+39.0 %** | **98** | **2.42 (-3.0 %)** |
| **H-S-PVA** | 강섬유 1.0 % + PVA 0.5 % | 11.9 | -17.0 % | 0.58 % | -18.0 % | ~23 | 2.45 (-2.0 %) |
| **H-S-B** | 강섬유 1.0 % + Basalt 0.5 % | 14.7 | +3.0 % | 0.23 % | -68.0 % | ~23 | 2.45 (-2.0 %) |

## Related Notes
- [[choi-2016-fiber-orientation-uhpcc-post-cracking-tensile]] - UHPCC 섬유 배향과 인장 거동
- [[zhou-2018-hybrid-uhp-ecc-steel-pe-fibers]] - 하이브리드 UHP-ECC 강-PE 섬유
- [[high-strength-strain-hardening-composites]] - 초고강도 복합재 역학

File: wiki/papers/choi-2017-uhpm-pe-fiber-tensile-cracking.md
---
title: "Tensile Behavior and Cracking Pattern of an Ultra-High Performance Mortar Reinforced by Polyethylene Fiber"
type: source_note
source: "sources/choi-2017-tensile-behavior-and-cracking-pattern.pdf"
citation: "Choi, J.-I., Jang, S. Y., Kwon, S.-J., & Lee, B. Y. (2017). Tensile Behavior and Cracking Pattern of an Ultra-High Performance Mortar Reinforced by Polyethylene Fiber. Advances in Materials Science and Engineering, 2017, 4976785."
date: 2026-08-23
tags: [uhpm, uhpc, pe-fiber, steel-fiber, tensile-strain-capacity, fracture-toughness, particle-size-distribution, user-group]
---

# 고강도 PE 섬유로 보강된 150 MPa급 초고성능 모르타르(UHPM)의 인장 변형경화 및 균열 제어 거동

## Summary

150 MPa급 초고성능 시멘트 매트릭스(UHPM)에서 미세 강섬유(Microsteel Fiber 1.5 vol.%) 보강 시 발생하는 제한된 인장 연신율(<1.0 %)과 높은 자중 및 부식 취약성을 극복하기 위해, 수정된 입도 분포(Modified Andreasen & Andersen 모델) 기반 초치밀 매트릭스(W/B 0.20, 지르코니아 실리카퓸 25 % 치환)에 고강도 폴리에틸렌(PE) 단섬유를 혼입률(1.25, 1.50, 1.75 vol.%)별로 혼입한 복합체를 제작하고, 밀도, 압축강도, 1축 직접인장 거동, 인장 파괴 인성 및 표면 균열 특성을 강섬유 UHPC 대조군과 정량 비교 평가한 연구 (전남대 이방연 교신저자, 철도연 장승엽, 한남대 권승준 공저). 실험 결과 PE 섬유 1.75 vol.%를 혼입한 P1.75 배합은 압축강도 124 MPa를 유지하면서도 1축 직접인장강도 **14.60 MPa**, 인장 변형률 능력 **4.05 %**, 인장 인성 **$0.454\ \text{MPa}\cdot\text{m/m}$**를 발현하여 강섬유 UHPC 대조군(인장 19.46 MPa, 연신율 0.85 %, 인성 0.139) 대비 연신율은 **4.8배**, 인장 파괴 인성은 **3.3배** 비약적으로 증대됨을 실증하였다.

## Key Contributions

1. **120~150 MPa급 초고강도 매트릭스에서 인장 연신율 4.05 % 달성**:
   - 강섬유의 높은 탄성계수($E_s = 200\ \text{GPa}$)로 인해 단일 주균열로 조기 국부화(Localization)되는 강섬유 UHPC의 한계를 극복하고, 고강도 PE 섬유($E_f = 110\ \text{GPa}$, 인장강도 2950 MPa)의 마찰 슬립 인발을 통해 포화 미세 다중균열을 유도하여 4.05 %의 초고연성을 실현.
2. **응력 성능 지수($f_t/f_{1st}$)와 인장 변형률 능력의 상관관계 입증**:
   - PE 섬유 혼입률이 1.25 % $\rightarrow$ 1.50 % $\rightarrow$ 1.75 %로 증가함에 따라 응력 성능 지수($f_t/f_{1st}$)가 1.49 $\rightarrow$ 1.54 $\rightarrow$ **1.86**으로 상승.
   - PSH 조건 만족 마진 확대로 인해 인장 연신율이 1.24 %에서 **4.05 %**로, 인장 인성은 0.117에서 **0.454 MPa·m/m**로 급증함을 규명.
3. **경량화 및 비부식성 장점 확보**:
   - 강섬유(밀도 $7.8\ \text{g/cm}^3$) 대비 PE 섬유(밀도 $0.97\ \text{g/cm}^3$) 적용으로 복합체 단위 용적 질량을 2.41에서 $2.33\ \text{g/cm}^3$로 경량화하고, 염해 환경 노출 시 섬유 부식에 의한 표면 박락 위험을 근원적으로 차단.

## Methods

- **원재료 및 입도 최적화 (Table 1 & 3)**:
  - 보통 포틀랜드 시멘트(OPC, 밀도 $3.15\ \text{g/cm}^3$, 분말도 $345\ \text{m}^2/\text{kg}$).
  - 지르코니아 실리카퓸(Zirconia SF, $\text{SiO}_2$ 96.0 %, $\text{ZrO}_2$ 3.0 %, 평균 입경 0.15 µm).
  - 실리카 플라워 필러($d_{50} = 4.2\ \mu\text{m}$), 마이크로 규사($d_{50} = 210\ \mu\text{m}$).
  - 수정 A&A(Andreasen & Andersen) 입도 분포 모델($q = 0.23$)을 적용하여 최밀 충전율 설계.
  - 배합비(시멘트 대비 중량비): SF 0.25, 필러 0.30, 규사 1.10, 팽창재(EA) 0.075, 소포제 0.0007, SP 0.014~0.018, W/B 0.20.
- **보강 섬유 스펙 (Table 2)**:
  - **미세 강섬유 (S1.50)**: 직경 200 µm, 길이 19.5 mm, 형상비 97.5, 인장강도 2500 MPa, 탄성계수 200 GPa, 밀도 $7.8\ \text{g/cm}^3$, 혼입률 1.50 vol.%.
  - **고강도 PE 섬유 (P series)**: 직경 32 µm, 길이 12 mm, 형상비 375, 인장강도 2950 MPa, 탄성계수 110 GPa, 밀도 $0.97\ \text{g/cm}^3$, 혼입률 1.25, 1.50, 1.75 vol.%.
- **실험 장비 및 방법**:
  - 압축강도: ASTM C109 ($50\ \text{mm}$ 입방체 시편 6개, 28일 수중 양생).
  - 1축 직접인장 시험: JSCE 표준 덤벨형 시편 5개(게이지 단면 $30\ \text{mm} \times 13\ \text{mm}$, 게이지 길이 80 mm), 변위 제어(0.2 mm/min), LVDT 2개 설치.
  - 균열 패턴 분석: 피크 하중 도달 후 게이지 구간 내 균열 수, 평균 균열 간격 및 균열폭 정밀 산정.

## Results

### 1. 밀도 및 28일 압축강도 특성 (Table 4)

| 배합 ID | 섬유 종류 및 체적 혼입률 | 측정 밀도 ($\text{g/cm}^3$) | 28일 압축강도 (MPa) | 상대 압축강도 |
|---|---|---|---|---|
| **S1.50** | 강섬유 1.50 vol.% | 2.41 ± 0.07 | **151 ± 6.3** | 1.00 (UHPC 기준 충족) |
| **P1.25** | PE 섬유 1.25 vol.% | 2.34 ± 0.01 | 125 ± 4.9 | 0.83 |
| **P1.50** | PE 섬유 1.50 vol.% | 2.34 ± 0.01 | 124 ± 2.9 | 0.82 |
| **P1.75** | PE 섬유 1.75 vol.% | 2.33 ± 0.01 | **124 ± 3.2** | 0.82 |

### 2. 1축 직접인장 거동 및 인장 파괴 인성 (Table 5)

| 배합 ID | 초기균열강도 (MPa) | 최대인장강도 (MPa) | 인장 변형률 능력 (%) | 인장 인성 ($\text{MPa}\cdot\text{m/m}$) | PSH 응력비 ($f_t/f_{1st}$) |
|---|---|---|---|---|---|
| **S1.50** | **13.24 ± 1.62** | **19.46 ± 0.83** | 0.85 ± 0.21 | 0.139 | 1.47 |
| **P1.25** | 7.65 ± 2.30 | 11.42 ± 0.77 | 1.24 ± 0.44 | 0.117 | 1.49 |
| **P1.50** | 8.35 ± 1.49 | 12.90 ± 0.58 | **3.70 ± 1.35 (+335 %)** | **0.393 (+182 %)** | 1.54 |
| **P1.75** | 7.83 ± 1.09 | **14.60 ± 0.62** | **4.05 ± 0.79 (+376 %)** | **0.454 (+227 %)** | **1.86** |

### 3. 균열 제어 및 다중균열 거동
- S1.50(강섬유)은 약 20 µm의 극미세 균열폭을 보였으나 균열 개수가 적고 0.85 % 변형률에서 급격한 연화가 발생함.
- P1.75(PE 섬유)는 균열폭 약 110 µm의 미세 다중균열이 게이지 전면에 포화 발생하며 4.05 %까지 지속적으로 변형경화 응력을 전달함.

## Related Notes

- [[choi-2016-ultra-high-ductile-aas-pe-composite]] — PE 섬유 보강 초고연성 복합체 원전.
- [[ranade-2013-hshdc-composite-properties]] — 고강도 고연성 복합체(HSHDC, 166 MPa·3.4 %) 계보.
- [[uhpc-vs-ecc-design-space]] — 강섬유 UHPC와 고연성 PE 복합체의 역학적 설계 공간 비교.
- [[strain-hardening-mechanism]] — PSH 응력 성능 지수와 인장 변형경화 메커니즘.
- [[multiple-cracking-behavior]] — 고강도 매트릭스에서의 다중균열 분산.

File: wiki/papers/choi-2018-soundproofing-nanoparticles-cement-panels.md
---
title: "Soundproofing Effect of Nano Particle Reinforced Polymer Composites (Lee et al., 2008)"
type: source_note
source: "sources/soundprooffing effect of nano particle.pdf"
citation: "Lee, J. C., Hong, Y. S., Nan, R. G., Jang, M. K., Lee, C. S., Ahn, S. H., & Kang, Y. J. (2008). Soundproofing effect of nano particle reinforced polymer composites. Journal of Mechanical Science and Technology, 22(8), 1468-1474. https://doi.org/10.1007/s12206-008-0419-4"
date: 2026-08-24
tags:
  - soundproofing
  - sound-transmission-loss
  - impedance-tube
  - multi-walled-cnt
  - abs-polymer
  - mechanical-relay-noise
---

## Summary
고분자 수지 복합재의 차음 성능(Soundproofing)을 획기적으로 개선하기 위해, ABS 수지(Acrylonitrile Butadiene Styrene)에 다중벽 탄소나노튜브(MWCNT: 일진 CM-95, 직경 10 ~ 15 nm, 길이 10 ~ 20 µm, 순도 95 vol.%)를 0, 5, 10, 15 vol.% 혼입하여 사출 성형한 ABS/CNT 나노복합체의 음향 임피던스 관(Impedance Tube) 수직 입사 음향 투과 손실(Sound Transmission Loss, STL)과 기계식 계전기(Mechanical Relay)의 동작 소음 저감 효과를 서울대학교 강연준 교수, 안성훈 교수 연구팀이 규명한 2008년 JMST 논문이다. 주파수 3400 Hz에서 ABS/CNT 15 vol.% 나노복합체의 음향 투과 손실은 순수 ABS 대비 **21.7 %(4.1 dB)** 향상되었으며, 기계식 계전기 케이스에 적용 시 평균 소음 레벨을 **1.0 ~ 3.3 dB** 저감함을 실증하였다.

## Key Contributions
- **ABS/CNT 나노복합체의 음향 투과 손실(STL) 측정 및 차음 메커니즘 규명**: CNT 첨가에 따른 복합재의 굽힘 강성(Stiffness) 증가가 질량 법칙(Mass Law) 영역에서 차음 성능을 주도함을 확인.
- **임피던스 튜브 2-마이크로폰 전달 함수 음향 계측 시스템 확립**: 1000 ~ 6400 Hz 대역에서 CNT 첨가율(0, 5, 10, 15 vol.%)에 따른 STL 정량화.
- **실제 전자기계 계전기(Mechanical Relay) 동작 소음 차단 실증**: 계전기 스위칭 충격 소음을 평균 1.0 ~ 3.3 dB 유의미하게 저감.
- **고분자 기반 초경량 박판 차음 하우징 설계 기초 제공**: 가전 기기 및 정밀 기계 소음 차폐 구조물 적용성 검증.

## Methods
- 원료: ABS 고분자 수지 (LG화학 HF-380, 밀도 1.05 g/cm³), MWCNT (ILJIN CM-95, 부피밀도 0.1 g/cc, 평균 직경 10 ~ 15 nm, 길이 10 ~ 20 µm, 순도 95 vol.%).
- 배합 및 성형: CNT 분율 0, 5, 10, 15 vol.% 용융 혼합 후 225 ℃ 사출 성형.
- 시편 규격: 직경 29 mm, 두께 3.0 mm 디스크 시편.
- 시험: B&K 4206 음향 임피던스 튜브 (주파수 범위 1000 ~ 6400 Hz, 전달 함수 기법), 릴레이 작동 소음 1/2인치 마이크로폰 음압 레벨(SPL) 계측.

## Results
- CNT 혼입률별 ABS 복합재 음향 투과 손실(STL) 및 기계식 릴레이 소음 저감 성능 데이터:

| 시편 구분 (Specimen) | CNT 혼입률 (vol.%) | 1000 Hz STL (dB) | 2000 Hz STL (dB) | 3400 Hz STL (dB) | 3400 Hz 기준 STL 향상비 (%) | 계전기 소음 저감량 (dB) |
| :--- | :---: | :---: | :---: | :---: | :---: | :---: |
| **Pure ABS** | 0 vol.% | 15.2 | 18.5 | **18.9** | 기준 (100 %) | 기준 |
| **ABS/CNT 5%** | 5 vol.% | 16.5 | 19.8 | 20.5 | +8.5 % (1.6 dB) | -1.0 dB |
| **ABS/CNT 10%** | 10 vol.% | 17.8 | 21.2 | 21.8 | +15.3 % (2.9 dB) | -2.1 dB |
| **ABS/CNT 15% (최대)**| **15 vol.%** | **19.2** | **22.5** | **23.0** | **+21.7 % (4.1 dB)** | **-3.3 dB** |

## Related Notes
- [[zheng-2008-dynamic-properties-rubberized-concrete]] - 고무 콘크리트 동적 감쇠
- [[orban-2011-damping-materials-members-structures]] - 재료 및 구조 감쇠 이론
- [[chen-2019-nanoparticles-quasi-static-dynamic-shcc]] - 나노입자 혼입 시멘트 복합체
