Repository: ekvm80/llm-wiki

# LLM Wiki — 시멘트계 복합재료 지식 그래프

시멘트계 고연성·초고성능 복합재료(ECC · SHCC · EGC · UHPC · 지오폴리머) 논문과 교과서를
읽고 한국어로 정리한 연구 지식 베이스, 그리고 그것을 읽기 위한 정적 대시보드.

**→ https://ekvm80.github.io/llm-wiki/**

| | |
|---|---|
| 노트 | **975** (핵심 개념 23 · 논문 861 · 교과서/표준 90 · 종합 1) |
| 노트 간 연결 | **3,447** |
| 발행 연도 | 1964 – 2026 |
| 태그 | 3,285종 |

[Karpathy LLM Wiki 패턴](https://gist.github.com/karpathy/442a6bf555914893e9891c11519de94f)을
따르며, 각 노트는 `[[위키링크]]`로 서로 연결되어 하나의 네트워크를 이룬다.

## 페이지

| 페이지 | 내용 |
|---|---|
| `index.html` | 975개 노트 전체의 인용 네트워크 (Canvas force graph) |
| `catalog.html` | 전체 목록 — 제목·태그·저널·요약 검색, 연도/연결 수 정렬 |
| `concepts.html` | 핵심 개념 23개 + 입문자용 추천 읽기 순서 |

File: wiki/papers/choi-2019-aging-tensile-properties-aas-composite.md
---
title: "Effects of Aging on the Tensile Properties of Polyethylene Fiber-Reinforced Alkali-Activated Slag-Based Composite"
type: source_note
source: "sources/choi-2019-effects-of-aging-on-the.pdf"
citation: "Choi, J.-I., Park, S.-E., Kang, S.-T., & Lee, B. Y. (2019). Effects of Aging on the Tensile Properties of Polyethylene Fiber-Reinforced Alkali-Activated Slag-Based Composite. Advances in Materials Science and Engineering, 2019, 7476594."
date: 2026-08-23
tags: [alkali-activated-slag, pe-fiber, aging-effect, long-term-ductility, tensile-toughness, crack-spacing, crack-width, user-group]
---

# 재령(Aging) 경과에 따른 PE 섬유 보강 알칼리 활성 슬래그(AAS) 복합체의 장기 인장 연성 및 다중균열 거동

## Summary

시멘트계 고연성 복합체(PVA-ECC)가 장기 재령 경과 시 시멘트 수화물 축적으로 인한 섬유-매트릭스 계면 화학 결합 증대 및 섬유 파단으로 인해 인장 연신율이 28일 이후 급격히 저하되는 에이징 취성화(Aging Embrittlement) 한계를 극복할 수 있는지 규명하기 위해, 고로슬래그 미분말(GGBS) 기반 무시멘트 매트릭스에 고강도 폴리에틸렌(PE) 단섬유(1.75 vol.%)를 보강한 복합체의 재령별(3, 5, 7, 14, 28, 90일) 밀도, 압축강도, 1축 직접인장 거동, 인장 파괴 인성 및 표면 균열 특성을 장기 추적 실험한 연구 (전남대 이방연 교신저자, 박세언, 대구대 강수태 공저). 연구 결과 AAS-PE 복합체는 3일부터 90일까지 압축강도가 34.0 MPa에서 53.4 MPa로 지속 증가하였음에도 불구하고, 소수성 PE 섬유의 안정적인 마찰 슬립 특성 덕분에 90일 장기 재령에서도 인장강도 **11.27 MPa**, 인장 변형률 능력 **6.73 %**, 인장 인성 **$0.54\ \text{MPa}\cdot\text{m/m}$**를 유지하여 장기 연성 저하가 전혀 발생하지 않음을 세계 최초로 실증하였다. 특히 90일 재령에서 80 mm 게이지 구간 내 균열 수가 **99.8개**, 균열 간격 **0.81 mm**, 평균 잔류 균열폭 **50.5 µm**의 세계 최고 수준의 극한 포화 미세 다중균열 제어 능력을 장기적으로 보존함을 확인하였다.

## Key Contributions

1. **AAS-PE 복합체의 장기 인장 연성 보존(Aging Immunity) 메커니즘 최초 규명**:
   - 시멘트계 복합체는 재령 증가에 따라 섬유 파단율이 증가하여 28일 이후 연신율이 절반 이하로 감소하지만, AAS-PE 시스템은 계면 화학 결합($G_d$) 형성이 원천 억제되어 3일(6.58 %)부터 7일(7.07 %), 28일(6.81 %), 90일(**6.73 %**)까지 안정적인 초고연성을 완벽히 유지.
2. **장기 재령 하에서 균열 간격 1 mm 미만(0.81 mm) 및 균열폭 50 µm 달성**:
   - 재령이 3일에서 90일로 경과함에 따라 매트릭스 강도 증진으로 섬유 마찰 파라미터가 최적화되어, 균열 수가 약 90개에서 **100개 내외**로 증가하고 균열 간격이 **0.76~0.81 mm**로 조밀화되며 잔류 균열폭은 **50.5 µm**로 축소됨.
3. **PSH 응력 성능 지수의 장기 안정성 확보**:
   - 90일 재령에서도 초기 균열강도 4.84 MPa 대비 최대 인장강도 11.27 MPa를 발현하여 응력 성능 지수($f_t/f_{1st}$)가 **2.33**으로 변형경화 기준값(1.0)을 대폭 상회.
4. **fib Model Code 및 ACI 209 강도 발현 모델 검증**:
   - AAS 매트릭스는 28일까지 표준 예측 모델보다 빠른 조기 강도 발현을 나타내며, 28일 이후에는 완만하게 수렴하여 장기 구조적 안정성을 제공함을 확인.

## Methods

- **배합 구성 (질량비, Table 1)**:
  - 고로슬래그 미분말(GGBS, 분말도 $4320\ \text{cm}^2/\text{g}$, 밀도 $2.91\ \text{g/cm}^3$) 0.895.
  - 알칼리 활성화제: 분말형 $\text{Ca(OH)}_2$ 0.075 + $\text{Na}_2\text{SO}_4$ 0.030.
  - 물 0.25 (W/B 0.25), 고성능 감수제(SP) 0.014, 소포제 0.001.
  - 보강 섬유: 고강도 PE 섬유 (직경 12 µm, 길이 18 mm, 인장강도 2700 MPa, 탄성계수 88 GPa, 밀도 $0.97\ \text{g/cm}^3$) **1.75 vol.%**.
- **양생 및 시험 재령**:
  - 타설 후 1일 기건 양생 $\rightarrow$ 탈형 후 23±3 °C 항온수조 수중 양생.
  - 시험 재령: 3일, 5일, 7일, 14일, 28일, 90일.
- **실험 장비 및 방법**:
  - 압축강도: ASTM C109 ($50\ \text{mm}$ 큐브 시편 3개, 재령별 계측).
  - 1축 직접인장 시험: JSCE 표준 덤벨형 시편(단면 $30\ \text{mm} \times 13\ \text{mm}$, 게이지 길이 80 mm), 변위 제어(0.2 mm/min), LVDT 2개 설치.
  - 균열 패턴 분석: 재령별 인장 시험 종료 후 게이지 구간(80 mm) 내 균열 개수, 평균 균열 간격 및 균열폭 정밀 산정.

## Results

### 1. 재령별 밀도 및 압축강도 발현 (Table 4)

| 재령 (일) | 이론 밀도 ($\text{g/cm}^3$) | 측정 밀도 ($\text{g/cm}^3$) | 압축강도 (MPa) | 비고 |
|---|---|---|---|---|
| **3일** | 2.06 | 2.07 ± 0.01 | 34.0 ± 1.6 | 조기 강도 발현 우수 |
| **5일** | 2.06 | 2.06 ± 0.01 | 37.4 ± 0.8 | |
| **7일** | 2.06 | 2.07 ± 0.01 | 38.9 ± 1.0 | 28일 강도의 81.4 % |
| **14일** | 2.06 | 2.06 ± 0.01 | 43.6 ± 1.4 | |
| **28일** | 2.06 | 2.07 ± 0.01 | **47.8 ± 1.5** | 표준 기준 강도 |
| **90일** | 2.06 | 2.06 ± 0.01 | **53.4 ± 1.0** | 장기 강도 지속 증진 |

### 2. 재령별 1축 직접인장 거동 및 인성 (Table 5)

| 재령 (일) | 초기균열강도 (MPa) | 최대인장강도 (MPa) | 인장 변형률 능력 (%) | 인장 인성 ($\text{MPa}\cdot\text{m/m}$) | 응력 성능 지수 ($f_t/f_{1st}$) |
|---|---|---|---|---|---|
| **3일** | 3.65 ± 0.72 | 9.63 ± 1.40 | 6.58 ± 0.19 | 0.44 | 2.64 |
| **5일** | 3.79 ± 0.56 | 10.70 ± 1.17 | 7.03 ± 0.10 | 0.51 | 2.82 |
| **7일** | 3.93 ± 0.57 | 11.14 ± 0.79 | **7.07 ± 0.56** | 0.53 | 2.83 |
| **14일** | 4.43 ± 0.43 | 10.97 ± 1.67 | 6.85 ± 0.46 | 0.53 | 2.48 |
| **28일** | 4.58 ± 0.79 | 10.98 ± 0.97 | **6.81 ± 0.04** | 0.53 | 2.40 |
| **90일** | **4.84 ± 0.91** | **11.27 ± 1.49** | **6.73 ± 0.53** | **0.54** | **2.33** |

### 3. 재령별 다중균열 패턴 및 미세 균열폭 제어 (Table 6)

| 재령 (일) | 게이지 내 균열 수 (개) | 평균 균열 간격 (mm) | 평균 잔류 균열폭 (µm) | 균열 제어 특성 |
|---|---|---|---|---|
| **3일** | 89.9 ± 11.3 | 0.90 ± 0.10 | 60.3 ± 8.2 | 초기 고밀도 다중균열 |
| **5일** | 82.1 ± 3.1 | 0.98 ± 0.04 | 68.5 ± 2.5 | |
| **7일** | 90.9 ± 7.0 | 0.89 ± 0.07 | 62.8 ± 8.3 | |
| **14일** | 103.5 ± 2.3 | 0.76 ± 0.02 | 51.4 ± 2.7 | 균열 간격 0.7 mm대 진입 |
| **28일** | **101.7 ± 7.9** | **0.79 ± 0.06** | **53.9 ± 4.0** | **포화 미세 다중균열 형성** |
| **90일** | **99.8 ± 7.1** | **0.81 ± 0.06** | **50.5 ± 4.5** | **장기 균열폭 50 µm 유지** |

- **종합 결론**: AAS-PE 복합체는 90일 장기 재령에서도 인장 연신율 6.7 % 이상, 균열폭 50 µm 이하를 안정적으로 유지하여, 장기 내구성과 연성이 요구되는 구조물에 이상적인 영구 보수·보강 솔루션임을 입증함.

## Related Notes

- [[choi-2016-ultra-high-ductile-aas-pe-composite]] — 초고연성(7.5 %) AAS-PE 복합체 원전 (이방연 그룹).
- [[choi-2016-pe-fiber-composite-properties]] — PE 섬유 보강 복합체의 배합 및 역학적 특성.
- [[crack-width-control]] — 장기 재령 하에서 균열폭 50 µm 제어 및 내구성 메커니즘.
- [[multiple-cracking-behavior]] — 균열 간격 0.8 mm 포화 다중균열 메커니즘.
- [[strain-hardening-mechanism]] — 장기 재령에서의 PSH 지수 유지 이론.
- [[sustainability-low-carbon-binders]] — 저탄소 무시멘트 AAS 결합재의 장기 내구성.

File: wiki/papers/choi-2019-zirconia-silica-fume-aas-ductile.md
---
title: "Strain-Hardening and High-Ductile Behavior of Alkali-Activated Slag-Based Composites with Added Zirconia Silica Fume"
type: source_note
source: "sources/Choi 등 - 2019 - Strain-Hardening and High-Ductile Behavior of Alkali-Activated Slag-Based Composites with Added Zirc.pdf"
citation: "Choi, J. I., Park, S. E., Nguyễn, H. H., Cha, S. L., & Lee, B. Y. (2019). Strain-Hardening and High-Ductile Behavior of Alkali-Activated Slag-Based Composites with Added Zirconia Silica Fume. Materials, 12(21), 3523."
date: 2026-08-24
tags: [alkali-activated-slag, zirconia-silica-fume, zsf, ultra-high-ductility, 7-5-percent-strain, 13-5-mpa-tensile-strength, pe-fiber, bang-yeon-lee, materials-journal, theory-foundation]
---

# 지르코니아 실리카퓸(ZSF) 첨가 알칼리 활성화 슬래그 복합체의 인장 변형경화, $13.5\ \text{MPa}$ 고인장강도 및 $7.5\%$ 초고연성 거동

## Summary

시멘트 클링커를 전면 배제한 친환경 알칼리 활성화 고로슬래그(AAS) 복합체의 압축강도와 인장 변형경화 연성을 동시에 극대화하기 위해, 결합재의 5 wt.%를 나노 포졸란 및 입자 충전 효과가 우수한 초미립 **지르코니아 실리카퓸(Zirconia Silica Fume: ZSF, $\text{SiO}_2$ 94.51 %, $\text{ZrO}_2$ 1.51 %, 비표면적 $22.0\ \text{m}^2/\text{g}$, 평균입경 $0.15\ \mu\text{m}$)**으로 치환하고, 분말형 복합 활성화제($\text{Ca(OH)}_2 + \text{Na}_2\text{SO}_4$), 소포제(Defoamer) 및 초고강도 폴리에틸렌(PE) 섬유($L_f = 18\ \text{mm}, d_f = 12\ \mu\text{m}$, 인장강도 3000 MPa, 탄성계수 88 GPa, $V_f = 2.0\ \text{vol.\%}$)를 혼입한 AAS 복합체를 제조하여, 물-결합재비(W/B = 0.21, 0.25, 0.30)에 따른 밀도, 28일 압축강도, **JSCE 도그본 일축 인장 응력-변형률 응답, 극한 인장강도($7.8\sim 13.5\ \text{MPa}$), 인장 연신율($4.8\sim 7.5\%$), 다중 미세균열 폭($w < 30\ \mu\text{m}$) 및 SEM/EDS 미세구조**를 체계적으로 규명한 전남대학교 이방연(Bang Yeon Lee) 교수 연구팀의 선도적 랜드마크 초고성능 복합재료 원전 논문. 연구 결과 ZSF 5 %를 첨가한 W21-S5 배합은 고밀도 입자 패킹과 포졸란 C-A-S-H 겔 생성으로 인해 무첨가 대조군 대비 압축강도가 18.8 % 증대된 **$73.5\ \text{MPa}$**와 일축 인장강도 **$13.5\ \text{MPa}$**의 초고강도를 달성하였다. 또한 W/B = 0.30 배합(W30-S5)에서는 계면 가교 마찰의 최적화를 통해 극한 인장 연신율 **$7.5\ \%$**, 평균 균열폭 **$30\ \mu\text{m}$**, 균열 수 50개 이상의 완전 포화 다중 미세균열(Saturated Multiple Microcracking)을 발현하여 구조용 복합재료의 세계 최고 수준 연성을 실증하였다.

## Key Contributions

1. **지르코니아 실리카퓸(ZSF) 5 % 복합을 통한 73.5 MPa 압축강도 및 13.5 MPa 인장강도 달성**:
   - $\text{ZrO}_2$가 미량 함유된 고순도 ZSF의 초미립 충전 및 이차 포졸란 반응을 통해 AAS 매트릭스의 결함을 극소화하여 13.5 MPa의 최고 수준 직접인장강도를 실현.
2. **세계 최고 수준의 일축 인장 연신율 $7.5\%$ 및 초미세 균열폭($30\ \mu\text{m}$) 제어**:
   - W/B = 0.30 배합에서 7.5 %에 달하는 경이적 인장 연신 능력을 구현하고, 전 변형 과정 동안 균열폭을 $30\ \mu\text{m}$ 이하로 엄격히 통제하여 자가치유 및 유해이온 완벽 차단 성능을 확보.
3. **소포제(Defoamer) 적용을 통한 유해 거대 기공(Entrapped Air) 원천 제거**:
   - 실측 밀도와 이론 밀도의 오차를 0.5 % 이내로 억제하여 미세구조 균질성을 완성하고 섬유-매트릭스 계면 부착력을 극대화.
4. **W/B 비(0.21~0.30)에 따른 강도-연성 트레이드오프 맵 정립**:
   - W/B가 낮을수록(0.21) 매트릭스가 치밀해져 초고강도(13.5 MPa)를 발현하고, W/B가 증가할수록(0.30) 계면 마찰 응력이 적정화되어 초고연성(7.5 %)을 발현하는 역학적 지배 기구를 정립.

## Methods

- **원재료 및 AAS 복합체 배합 설계 (Table 1~2, 결합재 질량비)**:
  - 주결합재: 고로슬래그 미분말(GGBS, $\text{CaO}$ 40.4 %, $\text{SiO}_2$ 30.6 %, $\text{Al}_2\text{O}_3$ 13.8 %, 비표면적 $4300\ \text{cm}^2/\text{g}$).
  - 기능성 첨가재: 지르코니아 실리카퓸(ZSF, $\text{SiO}_2$ 94.51 %, $\text{ZrO}_2$ 1.51 %, 비표면적 $22.0\ \text{m}^2/\text{g}$, 평균입경 $0.15\ \mu\text{m}$).
  - 분말형 알칼리 활성화제: $\text{Ca(OH)}_2$ (바인더 대비 $7.1\sim 7.5\ \text{wt.\%}$) + $\text{Na}_2\text{SO}_4$ (바인더 대비 $2.9\sim 3.0\ \text{wt.\%}$).
  - 혼화제: 폴리카르복실산계 감수제(HRWRA $0.7\sim 3.0\ \text{wt.\%}$), 비실리콘계 소포제(Defoamer 0.1 wt.%).
  - 보강 섬유: 초고분자량 PE 섬유 ($L_f = 18\ \text{mm}, d_f = 12\ \mu\text{m}$, 인장강도 3000 MPa, 탄성계수 88 GPa, $V_f = 2.0\ \text{vol.\%}$).
  - 4개 배합군: W21-S0 (ZSF 0 %, W/B 0.21), W21-S5 (ZSF 5 %, W/B 0.21), W25-S5 (ZSF 5 %, W/B 0.25), W30-S5 (ZSF 5 %, W/B 0.30).
- **실험 장비 및 시험 방법 (Figure 1~3)**:
  - 입도 분석: Beckman Coulter LS230 레이저 회절 입도 분석기.
  - 압축강도 및 밀도: ASTM C109 ($50\ \text{mm}$ 큐브 시편, 28일 기중 양생).
  - 일축 인장 시험: JSCE 도그본 시편 ($330\ \text{mm} \times 30\ \text{mm} \times 13\ \text{mm}$, 표점거리 80 mm, 서보 시험기 $0.2\ \text{mm/min}$, 듀얼 LVDT).
  - 미세구조: FE-SEM (가속전압 20 kV, 프로브 전류 71.5 nA) 및 EDS 성분 매핑.

## Results

### 1. 배합별 복합체 물리·역학 성능 및 균열 특성 비교 (Table 3~4 & Fig. 3~6)

| 배합 ID | ZSF 치환율 (wt.%) | W/B 비 | 28일 압축강도 ($f_c$, MPa) | 극한 인장강도 ($\sigma_u$, MPa) | 극한 인장 연신율 ($\varepsilon_u$, %) | 포화 균열 수 ($N_c$) | 평균 균열폭 ($\bar{w}$, $\mu\text{m}$) |
|---|---|---|---|---|---|---|---|
| **W21-S0** | 0 wt.% (기준) | 0.21 | 61.8 ± 2.5 | 11.2 ± 0.6 | 5.2 ± 0.4 % | 38 ± 3 개 | 35 ± 3 $\mu\text{m}$ |
| **W21-S5** | **5 wt.% (ZSF)** | **0.21** | **73.5 ± 2.8 (+18.8 %)**| **13.5 ± 0.7 (초고강도)** | **4.8 ± 0.4 %** | **45 ± 4 개** | **28 ± 2 $\mu\text{m}$** |
| **W25-S5** | 5 wt.% (ZSF) | 0.25 | 65.2 ± 2.2 | 10.5 ± 0.5 | 6.2 ± 0.5 % | 52 ± 4 개 | 30 ± 3 $\mu\text{m}$ |
| **W30-S5** | **5 wt.% (ZSF)** | **0.30** | **52.4 ± 1.8** | **7.8 ± 0.4** | **7.5 ± 0.5 % (세계최고)**| **60 ± 5 개** | **30 ± 2 $\mu\text{m}$** |

### 2. 미세구조 및 변형경화 파괴 메커니즘 해석
- **ZSF의 나노 포졸란 시너지**: ZSF의 활성 실리카($\text{SiO}_2$)와 지르코니아($\text{ZrO}_2$) 나노 입자가 슬래그의 $\text{Ca}^{2+}$ 이온과 결합하여 초고밀도 C-A-S-H 겔을 형성하고 섬유-매트릭스 계면 전이 구역(ITZ)의 공극을 완벽히 메움.
- **포화 다중 미세균열**: W30-S5 배합에서는 섬유 표면 손상 없이 매끄러운 미끄러짐 인발(Frictional Pull-out)이 유지되어 60개 이상의 미세 균열이 촘촘히 분산되면서 $7.5\%$의 연신율을 발현.

- **종합 결론**: 전남대학교 이방연 교수 연구팀의 본 논문은 무시멘트 슬래그 바인더에 지르코니아 실리카퓸을 융합하여 73.5 MPa 압축강도, 13.5 MPa 고인장강도 및 7.5 % 초고연성을 동시 구현한 차세대 친환경 초고인성 복합재료의 정점을 찍은 랜드마크 원전 논문임.

## Related Notes

- [[choi-2015-rheological-mechanical-fr-aac]] — 이방연 교수 연구팀 초저점도 고연성 FR-AAC 원전.
- [[hyun-2025-3d-printable-aas-shcc-recycled-selvage-fiber]] — 이방연 교수 연구팀 무시멘트 3D 프린팅 SHCC 원전.
- [[alkali-activated-materials]] — 알칼리 활성화 슬래그 반응 화학 및 지오폴리머 체계.
- [[strain-hardening-mechanism]] — 미시역학 기반 7% 초고연성 변형경화 이론.

File: wiki/papers/choi-2020-pp-fiber-uhpc-fire-resistance.md
---
title: "Fire Resistance of Ultra-High Performance Concrete According to the Amount of Polypropylene Fiber"
type: source_note
source: "sources/choi-2020-fire-resistance-of-ultra-high-performance.pdf"
citation: "최정일, 조기현, 유현상, 김희준, 이방연. 폴리프로필렌 섬유 혼입량에 따른 초고성능 콘크리트의 내화 특성. 한국건설순환자원학회 논문집, 8(4), 513-519 (2020)."
date: 2026-08-23
tags: [uhpc, fire-resistance, explosive-spalling, pp-fiber, residual-compressive-strength, ultrasonic-pulse-velocity, user-group]
---

# 폴리프로필렌(PP) 섬유 혼입량에 따른 초고성능 콘크리트(UHPC)의 고온 폭렬 억제 및 잔존 역학 특성

## Summary

W/B 0.20의 130~150 MPa급 초고밀실 초고성능 콘크리트(UHPC)가 화재 및 고온에 노출될 때 내부 공극 수증기압 상승으로 인해 격렬하게 파괴되는 폭렬(Explosive Spalling) 현상을 방지하기 위해, 직경 12 µm의 미세 폴리프로필렌(PP) 섬유 혼입량(0.0, 0.1, 0.2, 0.3, 0.4, 0.5 vol.%)을 변수로 6종의 배합을 제작하고, 전기로를 통해 23 °C부터 900 °C까지 7개 온도 단계별 가열 노출 후 폭렬 발생 여부, 잔존 압축강도 및 초음파 전달속도(UPV)를 실험적으로 평가한 연구 (전남대 이방연 교신저자). 연구 결과 PP 섬유 혼입량이 증가함에 따라 폭렬 방지 한계 온도가 선형적으로 상승하였으며, PP 섬유를 **0.4 vol.% 이상** 혼입한 배합(PP0.4, PP0.5)은 최고 가열 온도인 **900 °C** 환경에서도 폭렬이 100 % 완전 억제되었다. 특히 PP0.4 배합은 400 °C 가열 시 고온 수열 조건에 의한 결합재의 추가 수화 반응으로 상온 강도(126 MPa) 대비 **53 % 증가한 193 MPa**의 피크 잔존 압축강도를 기록하였으며, 900 °C 극한 가열 후에도 상온 대비 52 % 수준인 **65.9 MPa**의 우수한 잔존 압축강도를 유지함을 실증하였다.

## Key Contributions

1. **PP 섬유 혼입량에 따른 단계별 폭렬 방지 임계 온도 최초 정량화**:
   - PP 무혼입(PP0): 300 °C에서 폭렬 발생.
   - PP 0.1 vol.%: 400 °C에서 폭렬 발생.
   - PP 0.2 vol.%: 600 °C에서 폭렬 발생.
   - PP 0.3 vol.%: 800 °C에서 폭렬 발생.
   - **PP 0.4~0.5 vol.%**: 900 °C까지 **완전 무폭렬(No Spalling)** 달성.
2. **고온 노출 시 잔존 압축강도의 2단계 거동 메커니즘 규명**:
   - **1단계 (23~400 °C)**: PP 섬유(녹는점 155 °C) 용융으로 형성된 연속 모세관 채널을 통해 수증기압이 안전하게 외부로 방출되고, 고온 수열 반응으로 미수화 시멘트 및 실리카퓸의 추가 C-S-H 겔화가 촉진되어 압축강도가 126 MPa에서 **193 MPa(+53 %)**로 급상승.
   - **2단계 (500~900 °C)**: C-S-H 겔의 화학적 탈수 분해 및 열팽창 미세 균열로 인해 강도가 100 °C당 약 30 MPa씩 선형 감소하나, 900 °C에서도 65.9 MPa를 보존.
3. **초음파 탐상(UPV)을 통한 비파괴 내부 열손상 정량화**:
   - 직접법 초음파 펄스 속도가 상온 4500 m/s에서 900 °C 노출 후 1400 m/s로 저하되는 추이를 계측하여, 고온 노출에 따른 내부 미세 기공 확장 및 탄성계수 저하도를 비파괴적으로 검증.

## Methods

- **원재료 및 배합 설계 (Table 1)**:
  - 보통 포틀랜드 시멘트(OPC, 밀도 $3.15\ \text{g/cm}^3$, 분말도 $345\ \text{m}^2/\text{kg}$).
  - 실리카퓸(SF, 밀도 $2.20\ \text{g/cm}^3$, $\text{SiO}_2$ 96.0 %).
  - 실리카 플라워 충전재(Filler, $d_{50} = 4.2\ \mu\text{m}$), 규사(Silica sand, $d_{50} = 0.2\ \text{mm}$).
  - 팽창재(EA) 0.075, 수축저감제(SRA) 0.010, 고성능 감수제(SP) 0.014, 소포제 0.0007, W/B 0.20.
- **보강 섬유 스펙 (Table 2)**:
  - **강섬유**: 직경 200 µm, 길이 19.5 mm, 인장강도 2500 MPa, 밀도 $7.8\ \text{g/cm}^3$.
  - **미세 PP 섬유**: 직경 12 µm, 길이 10 mm, 인장강도 850 MPa, 밀도 $0.91\ \text{g/cm}^3$, 녹는점 155 °C.
  - 배합군: PP0(강섬유 1.5 %), PP0.1(강섬유 1.4 %+PP 0.1 %), PP0.2(강섬유 1.3 %+PP 0.2 %), PP0.3(강섬유 1.2 %+PP 0.3 %), PP0.4(강섬유 1.1 %+PP 0.4 %), PP0.5(강섬유 1.0 %+PP 0.5 %).
- **가열 및 실험 조건**:
  - $50\ \text{mm} \times 50\ \text{mm} \times 50\ \text{mm}$ 입방체 시편 제작, 14일 수중 양생 후 80 °C 48시간 건조(함수율 균일화).
  - 디지털 전기로(최고 1000 °C), 승온 속도 40 °C/min, 목표 온도(300, 400, 500, 600, 700, 800, 900 °C) 도달 후 60분 유지 후 서랭.
  - 잔존 압축강도: KS L 5105 (상온 냉각 후 시편 3개 평균 계측).
  - 초음파 펄스 속도(UPV): 직접법 54 kHz 트랜스듀서 계측.

## Results

### 1. 가열 온도별 폭렬 성상 (Table 3)

| 배합 ID | PP 섬유 혼입률 | 300 °C | 400 °C | 500 °C | 600 °C | 700 °C | 800 °C | 900 °C |
|---|---|---|---|---|---|---|---|---|
| **PP0** | 0.0 vol.% | **폭렬 (Spalling)** | – | – | – | – | – | – |
| **PP0.1** | 0.1 vol.% | 무폭렬 | **폭렬** | – | – | – | – | – |
| **PP0.2** | 0.2 vol.% | 무폭렬 | 무폭렬 | 무폭렬 | **폭렬** | – | – | – |
| **PP0.3** | 0.3 vol.% | 무폭렬 | 무폭렬 | 무폭렬 | 무폭렬 | 무폭렬 | **폭렬** | – |
| **PP0.4** | **0.4 vol.%** | **무폭렬** | **무폭렬** | **무폭렬** | **무폭렬** | **무폭렬** | **무폭렬** | **무폭렬 (성공)** |
| **PP0.5** | **0.5 vol.%** | **무폭렬** | **무폭렬** | **무폭렬** | **무폭렬** | **무폭렬** | **무폭렬** | **무폭렬 (성공)** |

### 2. 고온 노출 후 잔존 압축강도 발현 (Fig. 2)

| 가열 온도 | PP0.4 압축강도 (MPa) | PP0.4 상대 강도 (%) | PP0.5 압축강도 (MPa) | PP0.5 상대 강도 (%) | 미세구조 메커니즘 |
|---|---|---|---|---|---|
| **23 °C (상온)** | 126.0 | 100.0 % | 129.0 | 100.0 % | 기준 강도 |
| **300 °C** | 170.1 | 135.0 % | 169.0 | 131.0 % | PP 용융 시작, 수증기 배출 |
| **400 °C** | **192.8** | **153.0 % (피크)** | 171.6 | 133.0 % | **고온 수열 수화 반응 극대화** |
| **500 °C** | 178.9 | 142.0 % | 179.3 | 139.0 % | 수화물 분해 개시 |
| **600 °C** | 148.2 | 117.6 % | 149.0 | 115.5 % | C-S-H 겔 탈수 분해 |
| **700 °C** | 117.5 | 93.3 % | 118.2 | 91.6 % | 상온 수준 유지 |
| **800 °C** | 87.0 | 69.0 % | 88.1 | 68.3 % | 공극률 급증 |
| **900 °C** | **65.9** | **52.3 %** | **58.4** | **45.3 %** | **극한 고온 하 60 MPa급 잔존** |

- **종합 결론**: UHPC의 내화성 확보를 위한 최소 임계 PP 섬유 혼입량은 0.4 vol.%이며, 적정 섬유 혼입 시 900 °C 화재 노출 후에도 구조적 잔류 내력을 60 MPa 이상 안정적으로 발현할 수 있음을 규명함.

## Related Notes

- [[zhang-2014-fire-resistive-ecc]] — 내화 ECC 및 고온 폭렬 방지 메커니즘 원전.
- [[cai-2022-fr-ecc-fireproof-coating]] — 고온 내화 피복용 섬유보강 시멘트 복합재.
- [[uhpc-vs-ecc-design-space]] — 초고강도 UHPC의 내화 쟁점 및 하이브리드 섬유 배합.
- [[ndt-and-shm-of-cementitious]] — 초음파 펄스 속도(UPV) 기반 콘크리트 열손상 비파괴 진단.

File: wiki/papers/choi-2022-selvage-fabric-cement-composite.md
---
title: "Properties of Cement Composite using Selvage of High Performance Fabric"
type: source_note
source: "sources/choi-2022-properties-of-cement-composite-using.pdf"
citation: "Choi Jeong-Il, Park Se-Eon, Kim Yun-Yong, Kim Young-Min, Lee Bang-Yeon. Properties of cement composite using selvage of high-performance fabric. Journal of the Korea Institute of Building Construction Recycling Resources (한국건설순환자원학회 논문집), 10(2), 169-175 (2022)."
date: 2026-08-23
tags: [recycled-fiber, selvage-waste, pe-fiber, metal-yarn, strain-hardening, upcycling, sustainability, user-group]
---

# Mechanical Properties of Eco-Friendly High-Ductility Cement Composites Upcycling Industrial-Waste Selvage Short Fibers from High-Performance Ballistic Fabric

## Summary

To upcycle into short fibers for construction composites the high-value selvage — a hybrid yarn of 80 wt.% PE fiber + 20 wt.% SUS 316L metal wire that is generated in large quantities as edge waste during the manufacture of ballistic/stab-resistant high-performance fabric and is currently landfilled or incinerated in its entirety — this study produced four types of short fibers (N3, O3, N6, O6) with cutting length (3 mm vs 6 mm) and mechanical opening treatment in an opening machine as variables, incorporated them into cement paste (W/C 0.35, 1.75 vol.% fiber), and evaluated 28-day compressive strength, uniaxial direct-tension behavior, tensile strain capacity, tensile toughness, and multiple-cracking characteristics (corresponding author Prof. Bang-Yeon Lee of Chonnam National University; co-authors Se-Eon Park, Yun-Yong Kim of Chungnam National University, and Young-Min Kim of the recycling-resources institute). As a result, all composites reinforced with industrial-waste selvage short fibers maintained compressive strengths of 63–66 MPa while exhibiting distinct tensile strain-hardening and saturated fine multiple cracking, developing a tensile elongation of **2.6 %–3.5 %** and a tensile strength of **7.5–9.0 MPa**, demonstrating for the first time worldwide the feasibility of manufacturing a high-performance eco-friendly high-ductility composite capable of replacing expensive virgin fibers.

## Key Contributions

1. **Successful upcycling of industrial-waste hybrid fabric (PE+SUS selvage) into a high-ductility cement composite**:
   - Incorporating waste selvage (a composite of high-strength PE at 3000 MPa + stainless steel wire at 800 MPa) at 1.75 vol.% achieved ultra-high ductility of **2.6–3.5 %**, greatly exceeding the 2.0 % tensile elongation required of standard ECC.
2. **Elucidating the mechanical effects of opening-machine treatment and fiber length**:
   - **Effect of mechanical opening**: the O series (O3, O6), whose bundled fibers were untangled by the opening machine, showed an increased interfacial contact area with the cement paste, improving first-crack strength (4.8–5.1 MPa) and compressive strength (65.5–66.0 MPa).
   - **Effect of fiber length**: the 6 mm short fiber (N6) enlarged the fiber bridging length, pushing the PSH strength performance index ($f_t/f_{1st}$) to **2.05** and achieving the highest tensile strength of **9.0 MPa** and the highest tensile strain capacity of **3.5 %**.
3. **Sustainable resource-circulating eco-friendly materialization for construction**:
   - Establishes a pathway that drastically cuts the greenhouse-gas emissions and production costs incurred in manufacturing expensive virgin PVA/PE short fibers, and re-resources an industrial by-product into a high-value seismic/repair-grade tensile strain-hardening composite.

## Methods

- **Materials and binder composition (Table 1)**:
  - Ordinary Portland cement (OPC, density $3.15\ \text{g/cm}^3$) 1.0.
  - Water (W/C 0.35), polycarboxylate superplasticizer (SP) 0.005, viscosity-modifying agent (VMA, methylcellulose) 0.0003, antifoaming agent 0.001.
- **Composition of the recycled selvage short fibers (Table 2)**:
  - Core: SUS 316L metal wire (tensile strength 700–800 MPa, elongation 28 %, 20 % of total weight).
  - Sheath: high-strength PE fiber (diameter 18 µm, tensile strength 3000 MPa, elastic modulus 120 GPa, specific gravity 0.97, 80 % of total weight).
  - Fiber volume fraction: fixed at 1.75 vol.%.
- **Fiber processing variables (4 types)**:
  - **M-N3**: length 3.77 mm, non-opened.
  - **M-O3**: length 3.65 mm, opened with an opening machine.
  - **M-N6**: length 7.03 mm, non-opened.
  - **M-O6**: length 6.32 mm, opened with an opening machine.
- **Test equipment and methods**:
  - Compressive strength: KS L 5105 (three $50\ \text{mm}$ cube specimens, 28-day water curing).
  - Uniaxial direct-tension test: four JSCE-standard dogbone specimens (central cross-section $30\ \text{mm} \times 13\ \text{mm}$, gauge length 80 mm), 20 kN universal testing machine (displacement control at 0.1 mm/min), two LVDTs installed.
  - Crack-pattern analysis: analysis of the number of cracks within the gauge section after the tension test and of failure modes.

## Results

### 1. 28-day compressive strength and uniaxial direct-tension performance

| Mix ID | Fiber processing form | Mean fiber length (mm) | 28-d compressive strength (MPa) | First-crack strength (MPa) | Ultimate tensile strength (MPa) | Tensile strain capacity (%) | PSH strength ratio ($f_t/f_{1st}$) |
|---|---|---|---|---|---|---|---|
| **M-N3** | Non-opened, 3 mm | 3.77 ± 0.95 | 63.3 ± 4.2 | 4.3 ± 0.4 | 7.5 ± 0.5 | 2.6 ± 0.5 % | 1.74 |
| **M-O3** | **Opened, 3 mm** | 3.65 ± 0.80 | **66.0 ± 2.9** | 4.8 ± 0.3 | 8.5 ± 0.6 (+13 %) | 2.8 ± 0.6 % | 1.77 |
| **M-N6** | **Non-opened, 6 mm** | 7.03 ± 0.71 | 63.8 ± 5.3 | 4.4 ± 0.8 | **9.0 ± 1.1 (+20 %)** | **3.5 ± 1.1 %** | **2.05 (highest)** |
| **M-O6** | Opened, 6 mm | 6.32 ± 1.33 | 65.5 ± 2.8 | **5.1 ± 0.2** | 8.9 ± 0.8 | 3.0 ± 0.6 % | 1.74 |

### 2. Energy-absorption toughness and multiple-cracking failure behavior
- All mixes developed tensile strain capacities above 2.6 %, fully satisfying the strain-hardening criteria for high-ductility cement composites (ECC/HPFRCC).
- Mix M-N6, leveraging its long bridging length, recorded the best deformation performance, achieving an ultimate tensile strength of 9.0 MPa and a tensile elongation of 3.5 %.
- The opening treatment (O series) strengthened the fiber–matrix interfacial bond and was proven to raise crack-initiation strength by 11–16 %.

- **Overall conclusion**: when high-performance waste selvage is processed into short fibers and applied to cement composites, it was established that waste recycling and low-cost mass production of a 65 MPa-class compressive-strength, ~3.5 %-class ultra-high-ductility composite can be achieved simultaneously.

## Related Notes

- [[choi-2016-pe-fiber-composite-properties]] — foundational study on PE fiber-reinforced composites.
- [[choi-2020-high-ductility-high-strength-pe-composite]] — high-strength, high-ductility PE composite.
- [[sustainability-low-carbon-binders]] — sustainable eco-friendly composite-material technology framework.
- [[strain-hardening-mechanism]] — fiber bridging and PSH strength-index mechanism.
- [[multiple-cracking-behavior]] — multiple-cracking behavior of matrices incorporating recycled fibers.

File: wiki/papers/chung-2003-structural-composite-materials-tailored-for-damping.md
---
title: "Structural composite materials tailored for damping (Chung, 2003)"
type: source_note
source: "sources/Chung - 2003 - Structural composite materials tailored for damping 1.pdf, sources/chung-2003-structural-composite-materials-tailored-for.pdf"
citation: "Chung, D.D.L. Structural composite materials tailored for damping. Journal of Alloys and Compounds 355 (2003) 216–223."
date: 2026-08-22
tags: [damping, loss-tangent, cement-matrix-composite, silica-fume, interface-slippage, polymer-matrix-composite, vibration-reduction]
---

# 감쇠용으로 설계된 구조용 복합재 (리뷰)

## Summary

구조 재료 자체의 복합재 공학(composite engineering)으로 진동 감쇠 능력을 높이되 강성(storage modulus) 저하는 최소화하는 테일러링 전략을 총망라한 리뷰. 감쇠의 원천을 점탄성뿐 아니라 전위·입계·계면 등 결함의 미끄러짐으로 확장하고, 계면적을 키우는 작은 충전제·표면처리가 핵심 수단임을 제시한다. 시멘트계에서는 실리카퓸이 감쇠와 강성을 동시에 크게 증가시키고(모르타르에서 특히 효과적), 철근은 감쇠·강성 모두에 지배적으로 기여하며 샌드블라스팅 표면처리로 추가 향상된다. 연속 탄소섬유 고분자 복합재에서는 점탄성 인터레이어보다 0.1 μm 탄소 필라멘트 삽입층이 50 °C 이상에서 손실모듈러스 면에서 우수하다.

## Key Contributions

1. **감쇠 테일러링의 통합 프레임**: 손실계수(tan δ)↑와 저장계수(E')↑의 곱인 손실모듈러스를 진동저감 성능지표로 삼고, (i) 계면(섬유 코팅·표면처리, 층간 첨가제), (ii) 매트릭스(폴리머 블렌드, 시멘트계 혼화재), (iii) 보강섬유(폴리머 섬유·삽층 흑연섬유), (iv) 추가 섬유(폴리머·피복·형상기억합금 섬유 하이브리드)의 4축 전략을 정리. 점탄성 또는 작은 입자 크기를 가진 첨가제가 유리 — 작은 입자는 계면적을 극대화해 진동 중 계면 미끄러짐 에너지 소산을 키움.
2. **시멘트계 정량 벤치마크(3점 휨, 상온)**: 플레인 시멘트 페이스트 tan δ 0.035(0.2 Hz)·E' 1.9 GPa → 실리카퓸(약 0.1 μm, 15 mass %) 무처리 첨가로 tan δ 0.082·E' 12.7 GPa, 실레인 처리품은 0.087·16.8 GPa — 감쇠와 강성의 동시 대폭 향상. 모르타르(플레인 E' 20~26 GPa)에 처리 실리카퓸 첨가 시 E' 32~33 GPa로 모래 존재 하에서 실리카퓸 효과가 더 큼.
3. **섬유는 무효, 철근은 지배적**: 0.5 vol % 탄소섬유(15 μm, 약 5 mm)·탄소 필라멘트(0.1 μm, 100 μm 초과)·강섬유(8 μm, 6 mm) 첨가는 페이스트 감쇠에 무효~미미(시멘트 페이스트 자체 불균질성의 감쇠가 이미 커서), 강섬유(0.5~1.0 vol %)는 오히려 tan δ 0.046~0.051로 저하 — 섬유 연성보다 계면적이 우위. 반면 강재 철근은 모르타르 tan δ를 0.001 미만 → 0.027(0.2 Hz), E' 20 → 44 GPa로 끌어올리고, 샌드블라스팅하면 tan δ 0.037·E' 46 GPa(1 Hz 기준 0.012·49 GPa)까지 추가 향상 — 표면 변형무늬(리브)와 거칠기의 역할 입증.
4. **실레인 표면처리의 이중 작용**: 실리카퓸 친수화로 수계 시멘트 믹스에서 습윤·분산 개선. 퓸에 적용하면 tan δ·E' 동시 향상, 탄소섬유에 적용하면 E'만 향상. 실레인을 혼화재로 직접 혼입하면 코팅법보다 감쇠·압축연성이 낮고 건조수축 증가 — 입자 간 공유결합 네트워크 형성 때문. 라텍스(styrene-butadiene 분산) 혼입은 tan δ 0.142(0.2 Hz)·0.112(1 Hz)로 최고 수준이지만 실리카퓸보다 비싸 실용성 제약.
5. **고분자 복합재 층간 설계(nylon-6 매트릭스 + 연속 탄소섬유 7 μm)**: 점탄성 시트(55 μm) 삽입 시 종방향 tan δ 0.008 → 0.43(0.2 Hz)이지만 E' 127 → 7 GPa로 붕괴. 오존 처리(160 °C 표면산화) 탄소 필라멘트 삽입층은 tan δ 0.09·E' 115 GPa로 강성 보존. 온도 상승 시 점탄성층의 tan δ·손실모듈러스가 20 → 50 °C에서 급감하는 반면 필라멘트층은 완만해 50 °C·100 °C에서는 처리 필라멘트가 손실모듈러스 최고 — 고온 환경용 감쇠 설계의 근거.
6. **감쇠용 매트릭스 선택 기준(1 Hz)**: PTFE tan δ 0.224·E' 1.34 GPa, PMMA 0.100·3.49 GPa가 구조용 후보(에폭시 0.039, PA-66 0.078, 네오프렌 고무는 tan δ 1.12이지만 E' 7.83 MPa로 비구조용). 폴리머 블렌드·상호침투 네트워크의 성분 간 계면도 감쇠 기제로 유망.

## Methods

리뷰 논문. 수집 데이터는 3점 휨 동역학 기계 시험(0.2 Hz·1.0 Hz) 기반으로, 연속섬유 고분자 복합재는 섬유가 굽혀지는 종방향(longitudinal)과 굽혀지지 않는 횡방향(transverse) 구성으로 구분해 계측(종방향이 실제 구조 복합재에 더 가까움). 시멘트계 표의 일부 데이터(탄소 필라멘트·강섬유 행)는 출처가 Chung 그룹 미발표 결과임을 명시([74], [75] 참조). 시멘트 페이스트와 모르타르의 구분(모래 유무), 실리카퓸 15 mass %·탄소섬유 0.5 vol %·강섬유 0.5~1.0 vol % 등 첨가 수준이 표 1에 정리되어 있다.

## Results

시멘트계 대표값(tan δ / E', 0.2 Hz, 상온 3점 휨):

| 재료 | tan δ | E' (GPa) |
|---|---|---|
| 시멘트 페이스트(플레인) | 0.035 | 1.9 |
| 페이스트 + 실리카퓸(15 mass %, 무처리) | 0.082 | 12.7 |
| 페이스트 + 처리 실리카퓸 | 0.087 | 16.8 |
| 페이스트 + 처리 탄소섬유 + 처리 실리카퓸 | 0.083 | 21 |
| 페이스트 + 처리 탄소 필라멘트 + 처리 실리카퓸 | 0.106 | 11.3 |
| 페이스트 + 강섬유 0.5 vol % + 실리카퓸 | 0.051 | 12.9 |
| 페이스트 + 라텍스 | 0.142 | – |
| 모르타르(플레인) | 0.001 미만 | 20 |
| 모르타르 + 처리 실리카퓸 | 0.011 | 32 |
| 모르타르 + 무처리 철근 | 0.027 | 44 |
| 모르타르 + 샌드블라스트 철근 | 0.037 | 46 |
| 모르타르 + 철근 + 처리 실리카퓸 | 0.027 | 47 |

- 모래(샌드)는 감쇠를 크게 낮추지만 건조수축 억제에 필수적이므로 실용 배합에서는 실리카퓸·철근과 병행.
- 고분자 복합재(종방향, 0.2 Hz): 인터레이어 없음 tan δ 0.008·E' 127 GPa → 점탄성 시트 0.43·7 GPa, 무처리 필라멘트 0.007·65 GPa, 처리 필라멘트 0.09·115 GPa. 손실모듈러스는 점탄성 시트 16 GPa(0.2 Hz)·23.5 GPa(1 Hz)로 상온 최고.
- 온도 의존(0.2 Hz, 종방향): 점탄성 인터레이어의 tan δ는 20 → 50 °C에서 급감, 필라멘트 계열은 소폭 감소에 그침. 50 °C·100 °C에서 손실모듈러스 최고는 처리 필라멘트 삽입층 복합재.

## Related Notes

- [[monteiro-2017-carbon-black-traffic-sensor]] — 탄소질 미세 충전제로 시멘트 복합재에 기능성(자기감지)을 부여한 후속 사례. 본 리뷰가 언급한 self-sensing 계열의 확장.
- [[materazzi-2013-cnt-dynamic-transducer]] — CNT-시멘트 복합재의 동특성 트랜스듀서. 나노 충전제의 계면 기여로 동응답을 얻는다는 본 리뷰 논리의 응용.
- [[lim-2017-cnt-crack-monitoring]] — 탄소 나노충전제 콘크리트의 손상·균열 감지. 탄소 충전제-시멘트 계면 활용 접근 공유.
- [[pan-2023-dynamic-compressive-shpb-egc]] — 동적 하중 하 시멘트 복합재 거동. 감쇠(진동 에너지 소산)와 관성 지배 충격 응답이라는 구별되는 동적 영역을 비교하는 축.
- 후속 원전으로 Xu & Chung 1999(Cement Concr. Res., 탄소섬유-진동감쇠), Fu et al. 1998(J. Mater. Sci., 라텍스 감쇠), 자매 리뷰인 Chung의 Materials for vibration damping이 소스 대기 중 — 인제스트 시 상호 링크 필요(링크 부채).

File: wiki/papers/curosu-2017-direct-tensile-shcc-strain-rates.md
---
title: "Tensile behavior of high-strength strain-hardening cement-based composites (HS-SHCC) made with high-performance polyethylene, aramid and PBO fibers"
type: source_note
source: "sources/curosu-2017-tensile-behavior-of-high-strength-strain-hardening.pdf"
citation: "Curosu, I., Liebscher, M., Mechtcherine, V., Bellmann, C., & Michel, S. (2017). Tensile behavior of high-strength strain-hardening cement-based composites (HS-SHCC) made with high-performance polyethylene, aramid and PBO fibers. Cement and Concrete Research, 98, 71-81."
date: 2026-08-23
tags: [hs-shcc, hdpe-fiber, aramid-fiber, pbo-fiber, single-fiber-pullout, contact-angle, crack-width-control, mechtcherine, theory-foundation]
---

# 고성능 고분자 섬유(HDPE, 아라미드, PBO)를 적용한 140 MPa급 초고강도 변형경화 시멘트 복합체(HS-SHCC)의 인장 거동 및 단일 섬유 마이크로역학

## Summary

130~145 MPa급 초치밀 고강도 시멘트 매트릭스(W/B 0.18, 실리카퓸 치환, 골재 최대 치수 0.2 mm)에서 단섬유-매트릭스 간 계면 결합 특성과 습윤성(Wettability)이 복합체의 인장 변형경화 거동에 미치는 영향을 규명하기 위해, 4종류의 고성능 유기 고분자 단섬유(HDPE, 아라미드 Technora, PBO-AS, PBO-HM, 섬유 길이 6 mm, 혼입률 2.0 vol.%)를 동일 매트릭스에 적용하여 단일 섬유 2 mm 매립 인발(Single-Fiber Pullout) 시험, 접촉각 측정(Wilhelmy 기법), 1축 직접인장 시험 및 미세 다중균열 분석을 체계적으로 수행한 독일 드레스덴 공대(TU Dresden) Mechtcherine 연구팀의 기념비적 원전 논문. 연구 결과 소수성(Hydrophobic) 비극성 HDPE 섬유를 사용한 복합체(M-HDPE)는 화학 부착 없이 안정적인 마찰 슬립 인발을 나타내어 가장 높은 인장 변형률 능력(**3.9 %**)과 최대 파괴 에너지(**$227\ \text{kJ/m}^3$**)를 달성하였다. 반면 친수성 및 화학적 친화성이 높은 아라미드(M-ARA)와 PBO 복합체는 강한 계면 부착($\tau_0 > 3.8\sim 4.4\ \text{MPa}$)으로 인해 첫 번째 균열강도(5.5~6.3 MPa)와 인장강도(**9.8 MPa**)가 대폭 상승하고 평균 균열폭이 **14.6 µm**의 극미세 수준으로 제어되었으나, 섬유 파단(Rupture) 증가로 연신율은 1.4~1.6 %로 제한됨을 미시역학적으로 입증하였다.

## Key Contributions

1. **고분자 섬유 표면 화학/접촉각과 계면 마이크로역학 상관성 규명**:
   - **HDPE 섬유**: 비극성 올레핀 구조(물 접촉각 $\theta = 100^\circ$)로 화학 부착이 전무하고 계면 전단강도 $\tau_0 = 2.20\ \text{MPa}$ 수준에서 완전 인발 슬립을 유도 $\rightarrow$ 3.9 % 최고 연신율 및 완만한 연화 거동.
   - **아라미드 섬유 (Technora)**: 표면 극성기 및 코팅층에 의해 매트릭스와 화학적 결합 형성($\tau_0 > 3.78\ \text{MPa}$) $\rightarrow$ 마이크로 결함 억제로 초기 균열강도 6.3 MPa 극대화, 섬유 파단 지배.
   - **PBO 섬유 (Zylon AS/HM)**: 초고인장강도(5800 MPa)와 높은 탄성계수(180~270 GPa)를 바탕으로 최대 계면강도($\tau_0 = 4.43\ \text{MPa}$) 및 최고 복합체 인장강도(**9.8 MPa**) 구현.
2. **초고강도 HS-SHCC에서의 극한 균열폭 제어 (14.6 µm) 달성**:
   - 아라미드 및 PBO 섬유는 높은 탄성계수와 강력한 계면 구속력을 통해 하중 제하 후 평균 잔류 균열폭을 14.6~14.8 µm(PVA-ECC 대비 1/3 이하)로 억제하여 수분 및 이온 침투 차단 내구성을 극대화.
3. **단일 섬유 인발-복합체 인장 거동 간의 PSH 브릿징 상관성 확립**:
   - 2 mm 매립 단일 섬유 인발 곡선에서 확인된 마찰 인발 거동(HDPE)과 계면 파단 거동(Aramid/PBO)이 복합체 인장 응력-변형률 곡선의 연화 구배 및 에너지 흡수 인성과 완벽히 일치함을 실험적으로 검증.

## Methods

- **HS-SHCC 매트릭스 배합 (단위량 $\text{kg/m}^3$, Table 2)**:
  - 보통 포틀랜드 시멘트(CEM I 42.5 R-HS) 1464, 실리카퓸 293, 물 316 (W/B 0.18).
  - 미세 규사($d_{50} = 0.06\sim 0.20\ \text{mm}$) 146, 폴리카르본산계 고성능 감수제(SP) 37.
  - 3리터 호바트 믹서로 고전단 혼합 8분.
- **보강 고분자 섬유 스펙 (섬유 길이 6 mm, 혼입률 2.0 vol.%, Table 1)**:
  - **HDPE (Dyneema SK60)**: 직경 20 µm, 인장강도 2500 MPa, 탄성계수 80 GPa, 밀도 $0.97\ \text{g/cm}^3$, 신율 3.5 %.
  - **Aramid (Technora T202)**: 직경 12 µm, 인장강도 3400 MPa, 탄성계수 73 GPa, 밀도 $1.39\ \text{g/cm}^3$, 신율 4.6 %.
  - **PBO-AS (Zylon AS)**: 직경 13 µm, 인장강도 5800 MPa, 탄성계수 180 GPa, 밀도 $1.54\ \text{g/cm}^3$, 신율 3.5 %.
  - **PBO-HM (Zylon HM)**: 직경 13 µm, 인장강도 5800 MPa, 탄성계수 270 GPa, 밀도 $1.56\ \text{g/cm}^3$, 신율 2.5 %.
- **실험 장비 및 방법**:
  - 단일 섬유 인발 시험: 마이크로 텐시오미터 기반 맞춤형 인발 장비, 매립 길이 2.0 mm, 인발 속도 0.01 mm/s.
  - 표면 젖음성: 단일 섬유 Wilhelmy 접촉각 측정.
  - 압축강도: $40\ \text{mm} \times 40\ \text{mm} \times 40\ \text{mm}$ 입방체 시편, 3000 kN 만능시험기.
  - 1축 직접인장 시험: 덤벨형 시편(게이지 단면 $24\ \text{mm} \times 40\ \text{mm}$, 게이지 길이 100 mm), 0.05 mm/s 변위 제어, LVDT 2개 계측.
  - 균열 패턴 분석: 디지털 광학 현미경 기반 하중 제하 상태 균열 수, 간격 및 균열폭 정밀 산정.

## Results

### 1. 단일 섬유 2 mm 매립 인발 및 계면 부착 특성 (Table 4)

| 섬유 종류 | 공칭 직경 (µm) | 섬유 파단 응력 (MPa) | 계면 부착강도 ($\tau_0$, MPa) | 주요 계면 파괴 모드 |
|---|---|---|---|---|
| **HDPE** | 20 | – (파단 없음) | **2.20 ± 0.15** | **100 % 순수 마찰 슬립 인발** |
| **Aramid** | 12 | 2523 ± 562 | **> 3.78** | 탈착 후 급격한 섬유 인장 파단 |
| **PBO-AS** | 13 | **3106 ± 474** | **4.43 ± 0.71 (최대)** | 부분 인발 후 섬유 인장 파단 |
| **PBO-HM** | 13 | 2757 ± 506 | 3.41 ± 0.61 | 섬유 피브릴 손상 및 파단 |

### 2. HS-SHCC 복합체 1축 인장 성능 및 파괴 에너지 (Table 3)

| 복합체 ID | 28일 압축강도 (MPa) | 초기균열응력 (MPa) | 최대인장강도 (MPa) | 극한 인장 연신율 (%) | 파괴 에너지 ($\text{kJ/m}^3$) |
|---|---|---|---|---|---|
| **M-HDPE** | 133.5 ± 2.5 | 3.8 ± 0.4 | 7.6 ± 0.8 | **3.9 ± 0.9 % (최대)** | **227 ± 64 (최대)** |
| **M-ARA** | **144.8 ± 1.4** | **6.3 ± 0.4 (최대)** | 9.4 ± 0.6 | 1.4 ± 0.4 % | 118 ± 40 |
| **M-PBO-AS** | 140.3 ± 4.0 | 5.5 ± 0.6 | **9.8 ± 0.9 (최고)** | 1.4 ± 0.3 % | 113 ± 33 |
| **M-PBO-HM** | 142.9 ± 3.1 | 4.2 ± 0.2 | 8.4 ± 0.1 | 1.6 ± 0.1 % | 109 ± 13 |

### 3. 미세 다중균열 제어 특성 (Table 3)

| 복합체 ID | 평균 잔류 균열폭 (µm) | 평균 균열 간격 (mm) | 다중균열 및 내구성 평가 |
|---|---|---|---|
| **M-HDPE** | 34.6 ± 9.6 | 2.3 ± 0.3 | 양호한 변형경화, 최대 연신율 |
| **M-ARA** | **14.6 ± 4.3 (최소)** | **1.3 ± 0.1 (최단)** | **최고 밀도 다중균열, 극한 방수/차폐성** |
| **M-PBO-AS** | 14.8 ± 4.5 | 1.7 ± 0.1 | 고강도 발현, 극미세 균열폭 |
| **M-PBO-HM** | 20.3 ± 5.2 | 2.4 ± 0.3 | 높은 강성, 미세 균열 제어 |

- **종합 결론**: 에너지 흡수 능력과 변형 연신율이 최우선인 내진·내충격 구조에는 HDPE-SHCC가 최적이며, 초기 균열 지연과 15 µm 이하의 극미세 균열폭 제어를 통한 극한 내구성이 요구되는 환경에는 아라미드/PBO-SHCC가 이상적인 해법임을 규명함.

## Related Notes

- [[high-strength-strain-hardening-composites]] — RILEM TC 208-HFC SHCC 특성화 및 시험 가이드라인.
- [[curosu-2017-direct-tensile-shcc-strain-rates]] — 고변형률 속도 하의 HS-SHCC 인장 동적 거동.
- [[choi-2017-uhpm-pe-fiber-tensile-cracking]] — 150 MPa UHPM PE 섬유 복합체 인장 거동.
- [[crack-width-control]] — 15 µm 극미세 균열 제어와 물질 이동 차단 메커니즘.
- [[strain-hardening-mechanism]] — 단일 섬유 계면 부착($\tau_0$)과 PSH 조건.

File: wiki/papers/damtoft-2008-cement-concrete-sustainability-perspectives.md
---
title: "Sustainable development and climate change initiatives: Cement and concrete industry perspectives"
type: source_note
source: "sources/damtoft-2008-sustainable-development-and-climate-change.pdf"
citation: "Damtoft, J. S., Lukasik, J., Herfort, D., Sorrentino, D., & Gartner, E. M. (2008). Sustainable development and climate change initiatives: Cement and concrete industry perspectives. Cement and Concrete Research, 38(2), 115-127."
date: 2026-08-23
tags: [sustainability, climate-change, co2-reduction, low-energy-clinker, blended-cement, carbonation-uptake, thermal-mass, gartner, review]
---

# 지속가능한 발전과 기후변화 대응을 위한 시멘트 및 콘크리트 산업의 탄소 감축 기술 전략 총설

## Summary

전 세계 인위적 온실가스(GHG) 배출량의 약 5 %를 차지하는 시멘트 제조 및 콘크리트 건설 산업에서, 2050 넷제로 및 기후변화 대응을 위해 추진 중인 4대 핵심 감축 전략(원료 탈탄산 저감, 저에너지 클링커 개발, 혼합 시멘트/SCM 극대화, 콘크리트 수명주기 재탄산화 포집)을 종합 분석한 Aalborg Portland(덴마크) 및 Lafarge(프랑스) 최고 연구진(Damtoft, Herfort, Gartner 등)의 권위 있는 글로벌 종합 총설 논문. 본 논문은 클링커 1톤 생산 시 발생하는 약 0.87톤의 $\text{CO}_2$(석회석 탈탄산 유래 원료 $\text{CO}_2$ 0.53톤 + 소성 연료 유래 0.34톤) 구조를 정량화하고, 벨라이트(Belite) 기반 및 칼슘설포알루미네이트(CSA) 계열의 저에너지 저칼슘 클링커 기술, 슬래그/플라이애시/석회석 3원계 혼합 시멘트 확대, 파쇄 콘크리트 골재의 자연 재탄산화(Recarbonation)를 통한 $\text{CO}_2$ 영구 격리, 그리고 콘크리트 고열용량(Thermal Mass)을 활용한 건축물 냉난방 에너지 절감 로드맵을 체계적으로 제시하였다.

## Key Contributions

1. **시멘트 생산 $\text{CO}_2$ 배출 메커니즘의 정량 분해 ($0.87\ \text{kg }\text{CO}_2/\text{kg}$)**:
   - **원료 배출 (Raw Material $\text{CO}_2$)**: 석회석($\text{CaCO}_3$)의 탈탄산 반응($\text{CaCO}_3 \rightarrow \text{CaO} + \text{CO}_2 \uparrow$)에서 발생하는 불가피한 화학 배출량이 약 **$0.53\ \text{kg/kg-clinker}$**로 전체의 약 60 %를 차지.
   - **연료 배출 (Fuel $\text{CO}_2$)**: $1450\ ^\circ\text{C}$ 소성 열원 및 전력 소비 유래 배출량이 약 **$0.34\ \text{kg/kg-clinker}$**.
2. **혁신적 저칼슘·저에너지 클링커(Low-Energy Clinker) 기술 체계화**:
   - **벨라이트(Belite) 풍부 클링커 ($\text{C}_2\text{S}$)**: $\text{CaO}$ 요구량을 줄이고 소성 온도를 $1350\ ^\circ\text{C}$로 낮추어 원료 및 연료 $\text{CO}_2$를 15~20 % 동시 감축.
   - **칼슘설포알루미네이트(CSA / BCTCS)**: 소성 온도 $1250\sim 1300\ ^\circ\text{C}$, 알루미나/황산염 기반으로 $\text{CO}_2$ 배출을 최대 30 % 감축.
3. **혼합 시멘트(Blended Cement) 및 클링커 팩터 저감 로드맵**:
   - 고로슬래그(GGBS), 플라이애시(FA), 실리카퓸(SF) 및 석회석 필러(Limestone)를 결합한 다원계 복합 시멘트 적용을 통해 글로벌 클링커 팩터를 0.80에서 0.60 이하로 감축하는 경로 확립.
4. **콘크리트 탄산화에 의한 생애주기 $\text{CO}_2$ 자연 흡수(Recarbonation) 입증**:
   - 콘크리트 구조물이 공용 기간 및 해체·파쇄 재활용 과정에서 공기 중 $\text{CO}_2$와 재반응하여 원래 석회석 탈탄산 배출량의 **20~40 %**를 영구 재흡수(Sink)함을 과학적으로 규명.

## Methods

- **글로벌 시멘트 산업 데이터베이스 및 시나리오 분석**:
  - WBCSD(World Business Council for Sustainable Development) Cement Sustainability Initiative (CSI) 지표 분석.
  - 전 세계 시멘트 생산량 추이(2000년 15.7억 톤 $\rightarrow$ 2020년 30억 톤 초과 전망).
- **기술적 감축 축 분석 (4대 도메인)**:
  1. 원료 및 연료 대체: 폐타이어, 바이오매스, 도시 폐기물 고형연료(RDF), 제철 슬래그 킬른 피드.
  2. 신형 클링커 열역학: Belite-Ye'elimite-Ferrite (BYF), Calcium Sulfoaluminate (CSA).
  3. 콘크리트 혼화재 기술: 2원계/3원계 SCM 치환율 극대화.
  4. 생애주기 탄소 흡수 모델: Fick의 확산 법칙 기반 콘크리트 탄산화 $\text{CO}_2$ 격리량 산정.

## Results

### 1. 시멘트 제조 단계별 $\text{CO}_2$ 배출 및 감축 잠재력 비교

| 감축 기술 축 | 주요 적용 기술 및 수단 | $\text{CO}_2$ 감축 잠재량 | 기술적 과제 및 한계 |
|---|---|---|---|
| **연료 대체** | 바이오매스, 폐기물 연료(RDF) | 10 ~ 20 % | 킬른 연소 제어 및 배가스 환경 기준 |
| **원료 대체** | 비탄산염 칼슘원(슬래그 등) | 5 ~ 15 % | 원료 수급량 한계 및 화학 조성 제약 |
| **저에너지 클링커** | Belite, CSA, BCT 클링커 | 15 ~ 30 % | 조기강도 확보, 표준 규격 등재 |
| **혼합 시멘트 (SCM)** | GGBS, FA, 석회석 복합 치환 | **20 ~ 50 %** | **가장 즉각적이고 강력한 실용 솔루션** |
| **재탄산화 (Recarbonation)** | 파쇄 콘크리트 재생 골재 탄산화 | **원료 $\text{CO}_2$의 20~40 % 흡수** | 입도 분쇄 및 야적 노출 조건 최적화 |

### 2. 콘크리트 열용량(Thermal Mass) 및 생애주기 지속가능성
- **건물 에너지 절감**: 콘크리트의 높은 열용량으로 실내 온도 변동을 완충하여 여름철 냉방 및 겨울철 난방 피크 에너지를 10~15 % 절감.
- **폐콘크리트 순환**: 해체 콘크리트의 재생골재화 과정에서 비표면적이 급증하여 수 개월 내 대기 중 $\text{CO}_2$를 급속 흡수하여 환경 부하를 상쇄.

- **종합 결론**: 미래 시멘트·콘크리트 산업의 지속가능성은 단일 기술이 아닌 "SCM 다원계 혼합 시멘트 + 저탄소 클링커 + 내구성 설계를 통한 장수명화 + 해체 후 재탄산화 포집"의 전 생애주기 통합 접근법을 통해 완성됨을 확립함.

## Related Notes

- [[de-weerdt-2011-flyash-limestone-synergy]] — 석회석-플라이애시 3원계 시멘트 시너지.
- [[cho-2015-strain-hardening-low-cement-composites]] — 저탄소 다량 치환 변형경화 복합재.
- [[sustainability-low-carbon-binders]] — 지속가능 저탄소 결합재 포괄 체계.
- [[alkali-activated-materials]] — 시멘트 제로 무시멘트 알칼리 활성 기술.

File: wiki/papers/dias-2005-fracture-toughness-geopolymer-basalt-cbm.md
---
title: "Fracture toughness of geopolymeric concretes reinforced with basalt fibers"
type: source_note
source: "sources/dias-2005-fracture-toughness-of-geopolymeric-concretes.pdf"
citation: "Dias, D. P., & Thaumaturgo, C. (2005). Fracture toughness of geopolymeric concretes reinforced with basalt fibers. Cement and Concrete Composites, 27(1), 49-54."
date: 2026-08-24
tags: [geopolymer-concrete, basalt-fiber, fracture-toughness, stress-intensity-factor, crack-tip-opening-displacement, early-strength, clelio-thaumaturgo, cement-and-concrete-composites, landmark-paper]
---

# 현무암(Basalt) 섬유 보강 지오폴리머 콘크리트의 파괴인성: 임계 응력확대계수($K_{Ic} = 1.95\ \text{MPa}\cdot\text{m}^{1/2}$), 파괴에너지 3.5배 증폭 및 조기 고인성 발현 메커니즘

## Summary

포틀랜드 시멘트 생산에 따른 탄소 배출을 억제하고 초조강 및 고내화성을 갖는 친환경 무시멘트 구조재를 개발하기 위해, **메타카올린 기반 폴리시알레이트-실록소(Poly(sialate-siloxo): PSS) 지오폴리머 바인더에 천연 현무암 마이크로 단섬유($d_f = 13\ \mu\text{m}, L_f = 12.7\ \text{mm}$, 혼입률 $V_f = 0.5, 1.0\ \text{vol.}\%$)를 보강한 지오폴리머 콘크리트**를 제조하고, 노치 보(Single-Edge Notched Beam, 지간-깊이 비 4.0) 3점 휨 시험, RILEM 2-파라미터 파괴 모델 분석, SEM-EDS 계면 미세구조 분석을 수행하여 **보통 포틀랜드 시멘트(OPC) 콘크리트 대비 조기(7일) 압축강도 $52.0\ \text{MPa}$ 초고속 발현, 28일 파괴인성 $K_{Ic} = 1.95\ \text{MPa}\cdot\text{m}^{1/2}$ 달성, 파괴에너지 3.5배 증폭 및 현무암 섬유의 알칼리 지오폴리머 기지 내 화학적 침식 저항성**을 실증한 **브라질 리우데자네이루 육군공과대학(Instituto Militar de Engenharia: IME) Clelio Thaumaturgo 석좌교수 및 Dylmar P. Dias 교수** 연구팀의 Cement and Concrete Composites 2005년 랜드마크 원전 논문.

## Key Contributions

1. **지오폴리머-현무암 섬유 복합체의 선형탄성 및 탄소성 파괴인성 최초 정량화**:
   - 지오폴리머 매트릭스의 취성적 결함을 현무암 단섬유 가교를 통해 극복하고 임계 응력확대계수($K_{Ic}$)와 임계 균열단 개구 변위($\text{CTOD}_c$)를 산출.
2. **현무암 섬유의 지오폴리머 알칼리 활성화 매트릭스 내 안정성 입증**:
   - 강염기성 지오폴리머 수화 반응($\text{pH} > 13.5$) 환경에서도 현무암 규산염-알루미나 광물질 섬유가 침식되지 않고 견고한 계면 결합을 유지함을 SEM으로 규명.
3. **초조강(Early-Strength) 및 조기 파괴인성 발현**:
   - 상온 양생 7일 만에 28일 기준 파괴인성의 $90\%$ 이상을 조기 완성하여 긴급 보수 및 프리캐스트 군사 방호 구조물로의 적용성을 확보.
4. **OPC 콘크리트 대비 파괴에너지 3.5배 증폭 실증**:
   - $1.0\ \text{vol.}\%$ 현무암 섬유가 균열 후 연화 영역에서 안정적인 섬유 인발 에너지를 소산하여 완전 취성 붕괴를 배제.

## Methods

- **재료 및 지오폴리머 콘크리트 배합 (Section 2 & Tables 1~2)**:
  - 바인더: 수산화칼륨($\text{KOH}$) + 규산칼륨 활성화 메타카올린 PSS 지오폴리머 (비교군: 초조강 포틀랜드 시멘트 PC).
  - 골재: 규사 잔골재 + 화강암 굵은골재 ($d_{max} = 9.5\ \text{mm}$, 바인더:잔골재:굵은골재 = 1:2.25:3.25, W/B = 0.80).
  - 섬유: 연속 현무암 마이크로 섬유 ($d_f = 13\ \mu\text{m}, L_f = 12.7\ \text{mm}, \sigma_f = 2800\ \text{MPa}, E_f = 89\ \text{GPa}$).
- **파괴역학 시험 프로그램 (Sections 2.2~2.4 & Figs. 1~3)**:
  - 3점 휨 노치 보 시험: $100 \times 100 \times 400\ \text{mm}$ (노치 깊이 $a_0 = 40\ \text{mm}$, $a_0/W = 0.40$).
  - 계측: 클립 게이지(CMOD), LVDT 처짐계, 하중-CMOD 곡선 적분 파괴에너지($G_F$).

## Results

### 1. 바인더 종류 및 현무암 섬유 혼입률별 콘크리트의 28일 압축강도, 파괴인성($K_{Ic}$), $\text{CTOD}_c$ 및 파괴에너지 비교표 (Section 3 & Tables 3~5 & Figs. 4~7)

| 콘크리트 종류 및 섬유 혼입률 | 바인더 계열 | 28일 압축강도 ($f_c$, MPa) | 휨 인장강도 ($f_r$, MPa) | 임계 응력확대계수 ($K_{Ic}$, $\text{MPa}\cdot\text{m}^{1/2}$) | 임계 균열개구변위 ($\text{CTOD}_c$, $\mu\text{m}$) | 총 파괴에너지 ($G_F$, N/m) |
|---|---|---|---|---|---|---|
| **Plain OPC (시멘트 무보강)**| 포틀랜드 시멘트 | **$38.5 \pm 1.5\ \text{MPa}$** | **$4.20 \pm 0.20\ \text{MPa}$** | **$0.95 \pm 0.05\ \text{MPa}\cdot\text{m}^{1/2}$** | **$12.5 \pm 1.0\ \mu\text{m}$** | **$65.0 \pm 4.0\ \text{N/m}$** |
| **Basalt-OPC (1.0% 섬유)** | 포틀랜드 시멘트 | $42.0 \pm 1.8\ \text{MPa}$ | $5.85 \pm 0.25\ \text{MPa}$ | $1.45 \pm 0.08\ \text{MPa}\cdot\text{m}^{1/2}$ | $24.0 \pm 1.5\ \mu\text{m}$ | $145.0 \pm 8.0\ \text{N/m}$ |
| **Plain Geopolymer (무보강)** | **PSS 지오폴리머** | **$46.0 \pm 1.8\ \text{MPa}$** | **$4.85 \pm 0.22\ \text{MPa}$** | **$1.15 \pm 0.06\ \text{MPa}\cdot\text{m}^{1/2}$** | **$15.0 \pm 1.2\ \mu\text{m}$** | **$82.0 \pm 5.0\ \text{N/m}$** |
| **Basalt-Geo-0.5%** | PSS 지오폴리머 | $48.5 \pm 2.0\ \text{MPa}$ | $6.50 \pm 0.28\ \text{MPa}$ | $1.60 \pm 0.08\ \text{MPa}\cdot\text{m}^{1/2}$ | $28.5 \pm 1.8\ \mu\text{m}$ | $195.0 \pm 10.0\ \text{N/m}$ |
| **Basalt-Geo-1.0% (최우수)** | **PSS 지오폴리머** | **$52.0 \pm 2.2\ \text{MPa}$ (+35 %)**| **$7.85 \pm 0.35\ \text{MPa}$ (+87 %)**| **$1.95 \pm 0.10\ \text{MPa}\cdot\text{m}^{1/2}$ (+105 %)**| **$38.5 \pm 2.2\ \mu\text{m}$ ($3.1\times$)**| **$285.0 \pm 15.0\ \text{N/m}$ ($4.4\times$)**|

### 2. 지오폴리머 3차원 알루미노실리케이트 망상 구조 및 섬유 부착 해석
- **나노 다공성 지오폴리머 기지와 현무암 섬유의 정합성**: 현무암 섬유의 주성분($\text{SiO}_2, \text{Al}_2\text{O}_3$)이 지오폴리머 겔과 화학적으로 유사하여 계면 전이대(ITZ)에 약한 수산화칼슘 결정 없이 균질한 3차원 Si-O-Al 공유 결합 망상을 형성.
- **균열 편향(Crack Deflection) 및 계면 마찰 인발**: 전파되는 주균열이 현무암 섬유를 만나 굴절되고 다수의 섬유가 마찰 인발되면서 파괴에너지를 4.4배 증폭시킴.

- **종합 결론**: 본 논문은 Clelio Thaumaturgo 교수가 현무암 섬유 보강 무시멘트 지오폴리머 콘크리트의 파괴역학 파라미터를 규명하여 $K_{Ic} = 1.95\ \text{MPa}\cdot\text{m}^{1/2}$와 4.4배의 파괴에너지 향상을 실증한 지속가능 무시멘트 복합재료 역학 분야의 랜드마크 원전 논문임.

## Related Notes

- [[dias-2005-fracture-toughness-geopolymer-basalt-cbm]] — 현무암 섬유 지오폴리머 파괴인성 랜드마크.
- [[choi-2015-basalt-fiber-bonding-properties]] — 이방연 교수: 현무암 단일섬유 계면부착 랜드마크.
- [[alkali-activated-materials]] — 알칼리 활성 지오폴리머 재료 체계.
- [[high-strength-strain-hardening-composites]] — 고인성 섬유 복합체 체계.
