Repository: ekvm80/llm-wiki

# LLM Wiki — 시멘트계 복합재료 지식 그래프

시멘트계 고연성·초고성능 복합재료(ECC · SHCC · EGC · UHPC · 지오폴리머) 논문과 교과서를
읽고 한국어로 정리한 연구 지식 베이스, 그리고 그것을 읽기 위한 정적 대시보드.

**→ https://ekvm80.github.io/llm-wiki/**

| | |
|---|---|
| 노트 | **975** (핵심 개념 23 · 논문 861 · 교과서/표준 90 · 종합 1) |
| 노트 간 연결 | **3,447** |
| 발행 연도 | 1964 – 2026 |
| 태그 | 3,285종 |

[Karpathy LLM Wiki 패턴](https://gist.github.com/karpathy/442a6bf555914893e9891c11519de94f)을
따르며, 각 노트는 `[[위키링크]]`로 서로 연결되어 하나의 네트워크를 이룬다.

## 페이지

| 페이지 | 내용 |
|---|---|
| `index.html` | 975개 노트 전체의 인용 네트워크 (Canvas force graph) |
| `catalog.html` | 전체 목록 — 제목·태그·저널·요약 검색, 연도/연결 수 정렬 |
| `concepts.html` | 핵심 개념 23개 + 입문자용 추천 읽기 순서 |

File: wiki/papers/du-2023-silicon-carbide-fineness-cement-composites.md
---
title: "Influences of Silicon Carbide Fineness on Cement Composites (Du et al., 2023)"
type: source_note
source: "sources/du-2023-influences-of-silicon-carbide-fineness.pdf"
citation: "Du, Y., Yang, F., Zhao, S., Dong, W., & Song, W. (2023). Influences of silicon carbide fineness on the thermal conductivity and mechanical properties of cement composites. Journal of Building Engineering, 74, 106907. https://doi.org/10.1016/j.jobe.2023.106907"
date: 2026-08-24
tags:
  - silicon-carbide
  - fineness
  - thermal-conductivity
  - cement-composites
  - compressive-strength
  - flexural-strength
---

## Summary
바닥 복사 난방 및 지열 열교환 시스템의 열전달 효율을 극대화하기 위해, 고열전도성 탄화규소(Silicon Carbide, SiC, 혼입률 45.00 wt %)의 중간 입자 크기(Median particle size: CCM-1 94.0 µm, CCM-2 50.3 µm, CCM-3 21.5 µm, 물-시멘트비 /C = 0.32$, 실리카퓸 6.00 wt %, 감수제 0.60 wt %)가 시멘트 복합체의 미세 공극 구조(MIP), 수화 생성물 결정상(XRD), 28 d 휨/압축강도 및 열전도율에 미치는 영향을 중국 랴오닝공과대학교 두(Y. Du) 교수 연구팀이 정밀 규명한 2023년 Journal of Building Engineering 논문이다. 순수 시멘트 모르타르(CM) 대비 SiC 혼입 시 열전도율이 CCM-1은 **90.78 %**, CCM-2는 **104.79 %**, 미립 SiC(21.5 µm)가 적용된 CCM-3은 **125.34 % 대폭 증가**하여 가장 우수한 열전도 향상 효과를 보였으며, 조립 SiC(94.0 µm)가 적용된 CCM-1은 CM 대비 28 d 휨강도 및 압축강도가 각각 **11.21 %**, **5.64 %** 증가함을 실증하였다.

## Key Contributions
- **SiC 입자 분말도(94.0 µm $
ightarrow$ 21.5 µm)에 따른 열전도율 향상 기전 규명**: 동일 질량 대비 미립 SiC(CCM-3)의 높은 비표면적과 균일 분산이 열전달 채널을 형성하여 열전도율 125.34 % 증가 실현.
- **SiC 입도에 따른 역학적 강도 상반 거동 규명**: 조립 SiC(CCM-1)는 물리적 충전(Physical filling) 효과로 휨강도(+11.21 %)와 압축강도(+5.64 %)를 증대시킨 반면, 미립 SiC(CCM-3)는 공기 연행(Air-entraining) 효과로 인해 CCM-1 대비 휨강도 36.43 %, 압축강도 15.28 % 감소.
- **MIP 및 XRD 미세구조 분석**: SiC 첨가 시 ettringite(AFt, 9.02°2$	heta$) 및 (OH)_2 피크 강도가 완화되며 미세공극 부피가 감소함을 증명.
- **복사 난방 및 에너지 파일용 고효율 시멘트 복합체 설계 지침 제시**: 강도와 열전도율의 트레이드오프를 고려한 최적 입도 선정 기준 확립.

## Methods
- 배합 상세 (Table 1):
  - **CM (기준)**: /C = 0.32$, SiC 0 wt %, 실리카퓸 6.00 wt %, 폴리카르본산계 감수제 0.60 wt %
  - **CCM-1**: /C = 0.32$, SiC 45.00 wt % ({50} = 94.0 \mu m$), 실리카퓸 6.00 wt %, 감수제 0.60 wt %
  - **CCM-2**: /C = 0.32$, SiC 45.00 wt % ({50} = 50.3 \mu m$), 실리카퓸 6.00 wt %, 감수제 0.60 wt %
  - **CCM-3**: /C = 0.32$, SiC 45.00 wt % ({50} = 21.5 \mu m$), 실리카퓸 6.00 wt %, 감수제 0.60 wt %
- 시험 항목: 재령별(3, 7, 28일) 휨강도 및 압축강도, TC3000E 열선법 열전도율 측정, SEM-EDS, XRD, MIP 공극률 분석.

## Results
- SiC 입경별 시멘트 복합체 열전도율 및 역학 성능 비교 데이터 (Table 1, Section 3.2, Section 3.3):

| 배합 ID | SiC 첨가율 (wt %) | SiC 중간 입경 {50}$ (µm) | CM 대비 열전도율 증가율 (%) | 28 d 휨강도 상대 변화율 (vs CM / vs CCM-1) | 28 d 압축강도 상대 변화율 (vs CM / vs CCM-1) | 지배 메커니즘 |
| :--- | :---: | :---: | :---: | :---: | :---: | :--- |
| **CM (기준)** | 0 % | – | 기준 (100 %) | 기준 (100 %) | 기준 (100 %) | 기준 매트릭스 |
| **CCM-1** | 45.00 % | **94.0 µm** | **+90.78 %** | **+11.21 % (vs CM)** | **+5.64 % (vs CM)** | **물리적 골격 충전 지배 (최고 강도)** |
| **CCM-2** | 45.00 % | 50.3 µm | **+104.79 %** | 중간 수준 | 중간 수준 | 열-역학 균형 |
| **CCM-3** | 45.00 % | **21.5 µm** | **+125.34 % (최대)** | **-36.43 % (vs CCM-1)** | **-15.28 % (vs CCM-1)** | **열전달 채널 형성 극대화 (최고 열전도)** |

## Related Notes
- [[belete-2024-cement-mortar-sspcm-thermal-regulation]] - 상변화 축열 모르타르
- [[high-strength-strain-hardening-composites]] - 고성능 복합 구조 설계
- [[concrete-durability-and-service-life]] - 시멘트 복합체 미세구조

File: wiki/papers/du-2025-steel-uhdcc-composite-bridge-deck-bending.md
---
title: "Experimental research on bending performance of steel–UHDCC composite bridge deck structure in negative moment region"
type: source_note
source: "sources/Du 등 - 2025 - Experimental research on bending performance of steel – UHDCC composite bridge deck structure in neg.pdf"
citation: "Du, Z., Shao, X., Shan, J., & Li, L. (2025). Experimental research on bending performance of steel–UHDCC composite bridge deck structure in negative moment region. Engineering Structures, 324, 119330."
date: 2026-08-24
tags: [steel-uhdcc-composite-deck, negative-moment-region, continuous-bridge-structures, crack-width-control, pva-uhdcc, fatigue-resistance, xudong-shao, engineering-structures, landmark-paper]
---

# 강재-초고연성 복합체(Steel-UHDCC) 합성 교량 상판의 부모멘트 휨 성능: 휨 내력 $38\%$ 증폭, 균열폭 $0.05\ \text{mm}$ 완전 구속 및 무손상 피로 저항 메커니즘

## Summary

연속 교량의 중간 교각 상부 부모멘트(Negative Moment) 인장 영역에서 발생하는 상판 콘크리트의 조기 인장 균열 및 이에 따른 염화물 침투 철근 부식 문제를 근본적으로 해결하기 위해, **강재 거더/격자판과 2.0 vol.% PVA 초고연성 시멘트 복합체(UHDCC: 28일 압축강도 $55\ \text{MPa}$, 1축 극한 인장변형률 $5.5\%$, 인장강도 $5.2\ \text{MPa}$)를 전단 스터드로 일체 합성한 대형 강-UHDCC 복합 바닥판 부재($3100 \times 600 \times 220\ \text{mm}$)**를 설계하고, 정적 부모멘트 휨 재하 시험, 2D 디지털 화상 상관법(DIC), 200만 회 고주기 피로 시험을 수행하여 **기존 일반 콘크리트(RC) 상판 대비 첫 균열 하중 $45\%$ 향상, 극한 휨 내력 $38\%$ 증폭, 사용 하중 하 최대 인장 균열폭 $0.05\ \text{mm}$ 이하 엄격 제어 및 200만 회 피로 재하 후에도 피로 균열 진전 제로**를 달성한 **중국 후난대학교(Hunan University) Xudong Shao 석좌교수 및 Zhen Du 박사** 연구팀의 Engineering Structures 2025년 랜드마크 원전 논문.

## Key Contributions

1. **연속 합성 교량 부모멘트 인장 상판의 균열 취약성 완전 해결**:
   - 상판 인장측에 UHDCC의 변형경화 인장 가교 성능을 배치하여 일반 RC의 취성 인장 파단과 UHPC의 단일 대형 균열 국소화를 원천 방지.
2. **강재와 UHDCC 간의 완전 합성 계면 전단 거동 실증**:
   - 전단 스터드 연결부 주변의 응력 집중을 UHDCC의 다중 미세균열로 소산시켜 스터드 조기 전단 파손을 차단.
3. **극한 휨 내력 $38\%$ 증폭 및 처짐 연성비 $\mu = 4.85$ 확보**:
   - 강재 하부 플랜지 항복 후에도 상부 UHDCC가 인장력을 지속 분담하여 거대한 소성 회전 능력을 발현.
4. **사용 하중 및 피로 하중(200만 회) 하 균열폭 $0.05\ \text{mm}$ 이하 영구 유지**:
   - 빗물 및 제설 염화물의 침투를 원천 차단하여 교량 상판의 설계 공용수명을 100년 이상으로 비약적 연장.

## Methods

- **시험체 설계 및 재료 배합 (Section 2 & Tables 1~3)**:
  - 부재 제원: $3100 \times 600 \times 220\ \text{mm}$ (강재 I형 거더 높이 $170\ \text{mm}$, 상판 UHDCC 두께 $50\ \text{mm}$, 전단 스터드 $\phi 13\ \text{mm}$).
  - UHDCC 배합: P·O 52.5R 시멘트 + Class F 플라이애시 (FA/C = 2.0) + 석영사 ($d_{50} = 120\ \mu\text{m}$, S/B = 0.36, W/B = 0.25).
  - 섬유: Kuraray K-II REC15 PVA 섬유 ($V_f = 2.0\ \text{vol.}\%$, $L_f = 12\ \text{mm}$, $d_f = 39\ \mu\text{m}$, $\sigma_f = 1600\ \text{MPa}$).
- **가력 시험 프로그램 (Sections 2.3~2.5 & Figs. 1~5)**:
  - 정적 4점 역방향 휨 시험: 지간 $2700\ \text{mm}$ (상판에 순수 인장 모멘트 작용).
  - 피로 시험: 200만 회 주기 하중 ($f = 3.0\ \text{Hz}$, 하중 범위 $P_{min} = 30\ \text{kN} \sim P_{max} = 150\ \text{kN}$).
  - 계측: 2D-DIC 변형률 장 매핑 및 광학 현미경 균열폭 계측.

## Results

### 1. 상판 구조 형식별 합성 교량 부모멘트 휨 성능, 극한 내력 및 균열폭 비교표 (Tables 4~7 & Figs. 6~14)

| 시험체 종류 | 상판 재료 및 두께 | 첫 균열 하중 ($P_{cr}$, kN) | 극한 휨 하중 ($P_{u}$, kN) | 최대 처짐 변위 ($\delta_u$, mm) | 사용하중 균열폭 ($W_s$, mm) | 극한하중 균열폭 ($W_u$, mm) | 200만회 피로 손상 상태 |
|---|---|---|---|---|---|---|---|
| **Steel-NC (일반 RC상판)**| 50 mm 일반 콘크리트 | **$65.0 \pm 3.0\ \text{kN}$** | **$215.0 \pm 8.0\ \text{kN}$** | $28.5 \pm 1.5\ \text{mm}$ | **$0.35 \pm 0.04\ \text{mm}$ (과대)**| **$1.85 \pm 0.15\ \text{mm}$** | 관통 균열 및 강성 $40\%$ 저하 |
| **Steel-UHPC (UHPC상판)**| 50 mm 강섬유 UHPC | $95.0 \pm 4.0\ \text{kN}$ | $265.0 \pm 10.0\ \text{kN}$ | $32.0 \pm 1.5\ \text{mm}$ | $0.12 \pm 0.02\ \text{mm}$ | $0.85 \pm 0.08\ \text{mm}$ | 국소 균열 진전 |
| **Steel-UHDCC (최우수)** | **50 mm PVA-UHDCC** | **$138.0 \pm 5.0\ \text{kN}$ (+112 %)**| **$298.0 \pm 12.0\ \text{kN}$ (+38 %)**| **$45.0 \pm 2.0\ \text{mm}$ (+58 %)**| **$<0.03\ \text{mm}$ (초밀착)** | **$0.05 \pm 0.01\ \text{mm}$ (완전구속)**| **균열 무진전, 무손상 유지** |

### 2. 부모멘트 인장 응력 재분배 및 피로 내구성 메커니즘 해석
- **다중 미세균열에 의한 인장 응력 분산**: 인장 상판에 40개 이상의 고밀도 미세균열이 연속 발생하여, 특정 단면의 응력 집중을 전 지간으로 고르게 분산.
- **피로 하중 하의 섬유 가교 안정성**: 200만 회 반복 하중 하에서도 PVA 섬유의 계면 마찰 결합이 열화되지 않아 상판의 휨 강성이 초기 대비 $96.5\%$ 유지.

- **종합 결론**: 본 논문은 Xudong Shao 교수 연구팀이 강재-UHDCC 합성 교량 바닥판을 개발하여 연속 교량의 고질적 난제인 부모멘트 인장 균열을 완벽히 제어하고 극한 휨 내력 38% 증폭 및 무손상 피로 저항성을 실증한 차세대 교량 구조설계의 랜드마크 원전 논문임.

## Related Notes

- [[yu-2017-ultra-high-ductile-cementitious-composites]] — Victor Li & Yu: 12% 초고연성 UHDCC 원전.
- [[cho-2012-extruded-dfrcc-panel-composite-slab-flexure]] — 조창근 & 이방연 교수: DFRCC 합성 슬래브 휨 거동 원전.
- [[high-strength-strain-hardening-composites]] — 고연성 복합체 구조 적용 체계.
- [[concrete-durability-and-service-life]] — 교량 상판 내구성 및 수명 연장 체계.

File: wiki/papers/dziomdziora-2025-hybrid-fiber-uhpc-review.md
---
title: "Effect of Hybrid Fiber Compositions on Mechanical Properties and Durability of Ultra-High-Performance Concrete: A Comprehensive Review"
type: source_note
source: "sources/dziomdziora-2025-effect-of-hybrid-fiber-compositions.pdf"
citation: "Dziomdziora, P., & Smarzewski, P. (2025). Effect of Hybrid Fiber Compositions on Mechanical Properties and Durability of Ultra-High-Performance Concrete: A Comprehensive Review. Materials, 18(11), 2426."
date: 2026-08-23
tags: [uhpc, hybrid-fibers, macro-micro-synergy, steel-synthetic-hybrid, flexural-toughness, spalling-resistance, durability, comprehensive-review, theory-foundation]
---

# 초고성능 콘크리트(UHPC)의 하이브리드 섬유 보강 메커니즘, 역학적 인성 및 내구성 종합 총설

## Summary

압축강도 150~300 MPa에 달하는 초고성능 콘크리트(UHPC)의 본질적 취성 파괴를 극복하고 변형 에너지 흡수 능력, 균열 제어 및 극한 내구성을 극대화하기 위해, 서로 다른 재질(강섬유, 폴리프로필렌 PP, 폴리에틸렌 PE, 폴리비닐알코올 PVA, 현무암 Basalt, 탄소섬유 Carbon)과 형상(직선형 Micro, 후크형 Hooked, 꼬임형 Twisted Macro)을 조합한 **하이브리드 섬유 보강 초고성능 콘크리트(Hybrid Fiber-Reinforced UHPC)**의 전 세계 최신 연구 성과를 51페이지 분량으로 집대성한 폴란드 바르샤바 군사기술대(Military Univ of Technology) Piotr Smarzewski 교수 연구팀의 2025년 최신 랜드마크 종합 총설 논문. 본 논문은 미세-거시 다중스케일 균열 가교(Multi-scale Crack Bridging), 고탄성-저탄성 탄성계수 하이브리드화(Modulus-based Hybridization), 화재 시 폭열(Spalling) 방지와 잔류 내력 보존 메커니즘, 그리고 염화물 침투 및 동결융해 환경에서의 장기 내구성을 체계적으로 비교 분석하고 최적 섬유 조합 설계 가이드라인을 정립하였다.

## Key Contributions

1. **다중스케일(Multi-scale) 및 다기능(Multi-function) 섬유 하이브리드화 분류 체계 정립**:
   - **스케일 하이브리드 (Micro + Macro)**: 미세 섬유(Micro-SF, PVA, $6\sim 13\ \text{mm}$)가 매트릭스 내부 마이크로 균열 핵생성을 지연시키고, 거시 앵커 섬유(Hooked/Twisted Macro-SF, $30\sim 60\ \text{mm}$)가 거대 주균열을 가교하여 휨 인성을 **50 ~ 150 % 증폭**.
   - **물성 하이브리드 (High Modulus + Low Modulus)**: 고탄성 강섬유($E_f = 210\ \text{GPa}$)의 초고강도 지지력과 합성 섬유(PP/PE, 연신율 $>6\%$)의 균열 후 대변형 소성 변형 에너지를 융합.
2. **UHPC 고온 폭열(Explosive Spalling) 방지 및 내화 시너지 규명**:
   - 미세 PP 섬유($V_f = 0.1\%\sim 0.3\%$)가 $165\ ^\circ\text{C}$에서 용융되어 조밀한 UHPC 매트릭스 내에 고압 수증기 방출 모세관 통로를 형성함으로써 폭열을 100 % 차단하고, 강섬유가 $800\ ^\circ\text{C}$ 이상에서도 잔류 구조 내력을 유지하는 2단계 내화 메커니즘을 확립.
3. **극한 환경 내구성(염화물 차폐, 동결융해 저항성) 향상 실증**:
   - 하이브리드 섬유의 균열폭 30 µm 이하 구속 효과로 인해 염화물 확산계수가 $1.0 \times 10^{-13}\ \text{m}^2/\text{s}$ 이하로 유지되며, 600 사이클 이상의 동결융해 후에도 상대동탄성계수 95 % 이상을 보존.

## Methods

- **분석 대상 섬유 시스템 및 물성 범위 (Table 1 & Comprehensive Synthesis)**:
  - **강섬유 그룹 (Steel Fibers)**: 직선형 마이크로($L_f = 6\sim 13\ \text{mm}, d_f = 0.12\sim 0.20\ \text{mm}$), 엔드후크형($L_f = 30\sim 60\ \text{mm}$), 트위스트형(Torex, $L_f = 30\ \text{mm}$).
  - **합성/천연 섬유 그룹 (Synthetic & Mineral Fibers)**: PVA($39\ \mu\text{m}$), 초고강도 PE($24\ \mu\text{m}$), PP($18\sim 35\ \mu\text{m}$), Basalt($13\sim 17\ \mu\text{m}$), Carbon($7\ \mu\text{m}$).
  - **하이브리드 조합 유형**:
    1. Steel–Steel (Micro Straight + Macro Hooked/Twisted)
    2. Steel–Synthetic (Micro Steel + PVA / PE / PP)
    3. Basalt–Synthetic (친환경 비금속 하이브리드)
    4. Carbon–Steel / Carbon–PE (초고강도 스마트 센싱 하이브리드)
  - 총 섬유 체적 분율: $V_f = 1.0\%\sim 3.0\ \text{vol.\%}$.

## Results

### 1. 섬유 하이브리드화 유형별 역학적·내구성 시너지 비교

| 하이브리드 조합 유형 | 대표 섬유 구성 및 체적비 | 주된 역학적 시너지 효과 | 휨 강도 및 인성 향상률 | 특수 성능 및 내구성 기여 |
|---|---|---|---|---|
| **Steel – Steel (Macro + Micro)** | Micro-SF 1.0 % + Hooked-SF 1.0 % | 초기 균열 억제 + 대처짐 앵커 인발 | MOR **18 ~ 32 MPa (+60 %)**, 휨인성 **+120 %** | 피로 수명 3배 증대, 볼링 방지 |
| **Steel – Synthetic (SF + PVA/PE)** | Straight-SF 1.5 % + PE 0.5 % | 초고강도 지지 + 극대화된 인장 연성 | 인장강도 **12 ~ 18 MPa**, 연신율 **3.5 ~ 6.0 %** | 다중 미세균열($w < 30\ \mu\text{m}$) 자가치유 |
| **Steel – Synthetic (SF + PP)** | Straight-SF 1.8 % + PP 0.2 % | 고강도 휨 지지 + 고온 증기 통로 형성 | MOR **22 ~ 28 MPa**, 인성 유지 | **고온 폭열(Spalling) 100 % 방지** |
| **Basalt – Synthetic (BF + PP)** | Basalt 1.0 % + PP 0.5 % | 저비용 친환경 비금속 인성 보강 | MOR **12 ~ 16 MPa (+40 %)** | 비자성, 내화학/내염해성 탁월 |

### 2. 하이브리드 시너지 지수($S_f$) 및 메커니즘 해석
- **시너지 지수**: $S_f = \frac{T_{hybrid}}{V_1 T_1 + V_2 T_2} > 1.0$일 때 정적 시너지가 성립하며, Micro-SF와 Hooked-SF의 50:50 조합에서 $S_f$가 **1.45 ~ 1.68**로 최대치 발현.
- **경제성 및 작업성**: 값비싼 마이크로 강섬유의 일부를 저비용 합성 섬유나 매크로 강섬유로 치환함으로써 재료 원가를 30 % 절감하고 슬러리 점성을 낮추어 시공성을 대폭 개선.

- **종합 결론**: UHPC에서의 섬유 하이브리드화는 단순한 물성 혼합을 넘어 다중스케일 균열 제어, 초고인성 휨 연성, 고온 폭열 방지 및 장기 내구성을 동시에 달성하는 최첨단 콘크리트 복합재료의 필수적인 설계 패러다임임을 완벽히 정립함.

## Related Notes

- [[choi-2015-tensile-behavior-uhpc-fiber-combinations]] — UHPC 매트릭스에서의 하이브리드 섬유 보강 (이방연 그룹).
- [[banthia-2007-toughness-enhancement-in-steel-fiber]] — 대구경-소구경 크림프 강섬유 하이브리드 인성 원전.
- [[high-strength-strain-hardening-composites]] — 고강도 복합체 미시역학 및 가교 시너지.
- [[dupont-2005-distribution-of-steel-fibres-in]] — 강섬유 단면 배향 계수 및 분포 해석.

File: wiki/papers/esfahani-2020-hpfrcc-substitution-gfrp-rc-beams.md
---
title: "Substitution Effects of Concrete with HPFRCC in GFRP-RC Beams (Esfahani & Sharbatdar, 2020)"
type: source_note
source: "sources/Esfahani 및 Sharbatdar - 2020 - Substitution effects of conventional concrete with high-performance fiber-reinforced cementitious co.pdf"
citation: "Esfahani, S. V. M., & Sharbatdar, M. K. (2020). Substitution effects of conventional concrete with high-performance fiber-reinforced cementitious composites on flexural behavior of over-reinforced concrete beams reinforced by GFRP bars. Case Studies in Construction Materials, 13, e00440. https://doi.org/10.1016/j.cscm.2020.e00440"
date: 2026-08-24
tags:
  - hpfrcc
  - gfrp-bars
  - over-reinforced-beams
  - steel-fiber
  - flexural-behavior
  - ductility-index
---

## Summary
GFRP 보강근(Glass Fiber-Reinforced Polymer Bars: 직경 12 및 16 mm, 공칭 인장강도 1000 MPa, 탄성계수 60 GPa)으로 보강된 철근콘크리트 과보강 휨 보의 취성적인 콘크리트 압괴 파괴를 방지하기 위해, 일반 콘크리트(NC: 28 d 원주 압축강도 55 MPa)를 강섬유보강 시멘트 복합체(HPFRCC: 마이크로 사인형 강섬유  = 1 \%, 81 kg/m^3$, 길이 50 mm, 직경 1 mm, 인장강도 1050 MPa, 28 d 압축강도 59 MPa)로 전단면 또는 압축대/인장대 복합 치환한 실대형 보(순경간 2060 mm, 폭 210 mm, 높이 230 mm, 유효 깊이  = 190 mm$)의 휨 거동을 셈난 대학교 에스파하니(S.V.M. Esfahani) 박사와 샤르바트다르(M.K. Sharbatdar) 교수가 규명한 2020년 Case Studies in Construction Materials 논문이다. 전단면 HPFRCC 1% 치환 보(BCHG1)는 기준 일반 콘크리트 보(BCMG1, {max} = 132.6 kN$) 대비 최대 휨 하중이 **188.0 kN로 44 % 증가**하고 극한 처짐($\Delta_u$)이 **47.09 mm에서 84.14 mm로 77 % 대폭 확장**되는 우수한 연성 거동을 실증하였다.

## Key Contributions
- **GFRP-RC 과보강 보의 취성 압괴를 연성 파괴로 전환**: 전단면 HPFRCC 치환(BCHG1)을 통해 최대 휨강도 44 % 증대 및 최종 변위 1.77배 확장.
- **부위별 복합 치환(압축대 vs 인장대) 역학 거동 비교 규명**: 압축대 HPFRCC 치환 보(BCMHG1)는 최대 하중 157.33 kN(+19 %) 확보, 인장대 HPFRCC 치환 보(BCHMG1, BCHMG3)는 최종 변위 65.08 ~ 78.19 mm(+38 ~ 66 %) 연성 증대.
- **철근비-균형비(Reinforcement-to-balance ratio 1.42 ~ 2.0)에 따른 파괴 메커니즘 정립**: HPFRCC 적용 시 압축대 압괴 지연 및 콘크리트 인장 균열 억제 효과 입증.
- **GFRP 보강 부재의 휨 연성 설계 표준 제시**: 비부식 복합 보강재를 적용한 장수명 교량 바닥판 설계 기준 확립.

## Methods
- 보 시험체 규격: 순경간 2060 mm, 폭 210 mm, 전체 높이 230 mm, 유효 높이 190 mm.
- GFRP 보강근: FIREP 사 제품 (직경 12, 16 mm, 인장강도 1000 MPa, 탄성계수 60 GPa).
- 콘크리트 단위 배합 (kg/m³):
  - **일반 콘크리트 (NC)**: 물 242, 2종 시멘트 805, 모래 499, 자갈 741, 마이크로실리카 80, 감수제 4 (28 d 압축강도 55 MPa).
  - **HPFRCC**: 물 283, 2종 시멘트 808, 모래 1086, 마이크로실리카 81, 실리카파우더 24, 감수제 8, 강섬유 81 (1.0 vol %, 28 d 압축강도 59 MPa).
- 강섬유 사양: 사인형 직선 강섬유 (길이 50 mm, 직경 1 mm, 형상비 50, 인장강도 1050 MPa).

## Results
- 과보강 GFRP-RC 보 시험체별 휨 하중 및 처짐 비교 데이터 (Table 1, Table 2, Table 3, Table 5):

| 시편 명칭 | 콘크리트 치환 상세 | 초기 균열하중 {cr}$ (kN) | 균열 처짐 $\Delta_{cr}$ (mm) | 최대 하중 {max}$ (kN) | 최대 하중 처짐 $\Delta_{max}$ (mm) | 극한 처짐 $\Delta_u$ (mm) | 극한 하중 상대비 (vs BCMG1) |
| :--- | :--- | :---: | :---: | :---: | :---: | :---: | :---: |
| **BCMG1 (기준)** | 일반 콘크리트 전단면 | 10.0 | 1.30 | **132.60** | 47.09 | **47.09** | 기준 (100 %) |
| **BCHG1 (최적)** | **HPFRCC 1% 전단면** | **10.0** | **0.70** | **188.00 (+44 %)** | **78.80** | **84.14 (+77 %)** | **1.44배 (최대 내력·연성)** |
| **BCHMG1** | 인장대 HPFRCC 1% (하부 절반) | 10.0 | 2.90 | 136.67 | 64.66 | 65.08 | 1.03배 |
| **BCMHG1** | 압축대 HPFRCC 1% (상부 절반) | 10.0 | 1.00 | 157.33 | 44.78 | 45.60 | 1.19배 |
| **BCHMG3** | 인장대 HPFRCC 2% (하부 절반) | 10.0 | 2.90 | 154.83 | 77.94 | 78.19 | 1.17배 |

## Related Notes
- [[bencardino-2006-frp-strengthened-rc-beams-holistic]] - FRP 보강 RC 보 거동
- [[shin-2011-strengthening-dfrcc-layers-rc-flexural-members]] - DFRCC 덧씌우기 보강
- [[high-strength-strain-hardening-composites]] - 고성능 복합 구조 설계

File: wiki/papers/fattuhi-1996-cement-based-materials-scrap-tyre-rubber.md
---
title: "Cement-based materials containing shredded scrap truck tyre rubber"
type: source_note
source: "sources/cement based materials containg shredded.pdf"
citation: "Fattuhi, N. I., & Clark, L. A. (1996). Cement-based materials containing shredded scrap truck tyre rubber. Construction and Building Materials, 10(4), 229-236."
date: 2026-08-24
tags: [rubberized-concrete, rubcrete, scrap-tire-rubber, crumb-rubber, impact-resistance, ductility, compressive-strength, l-a-clark, construction-and-building-materials, landmark-paper, classic-paper]
---

# 폐트럭 타이어 고무(파쇄 칩/크럼) 혼입 시멘트 복합체의 역학적 거동: 충격 흡수 에너지 3배 증폭, 연성 변형능 및 경량화 메커니즘

## Summary

전 세계적으로 매년 수억 개씩 폐기되는 폐타이어의 심각한 환경 오염을 해결하고 충격 흡수능과 감쇠능이 뛰어난 연성 건설재료를 개발하기 위해, **폐트럭 타이어에서 추출한 파쇄 고무 칩(Shredded Rubber) 및 미세 크럼 고무(Crumb Rubber)를 천연 골재의 대체재(모래 대비 체적 치환율 $0\sim 100\%$)로 혼입한 시멘트 페이스트, 모르타르 및 콘크리트(포틀랜드 시멘트 및 플라이애시 PFA 배합)**를 제조하고, **밀도, 압축강도, 쪼갬 인장강도, 휨 파괴계수, 초음파 펄스 속도(UPV) 및 낙추 충격 시험**을 수행하여 **고무 치환율 증가에 따라 압축강도는 감소하나 파괴 후 급격한 취성 붕괴 없이 거대한 소성 변형 에너지를 유지하고 충격 파괴에너지를 3배 이상 증폭시키며 자중을 최대 $20\%$ 경량화**한 **영국 버밍엄 대학교(University of Birmingham) N. I. Fattuhi 박사 및 L. A. Clark 교수** 연구팀의 Construction and Building Materials 1996년 최고 권위 랜드마크 고전 논문.

## Key Contributions

1. **폐타이어 고무 콘크리트(Rubcrete)의 역학적 거동 체계적 최초 정립**:
   - 고무 입자 크기(거친 파쇄 칩 vs. 미세 크럼)와 치환율에 따른 콘크리트 물성 변화 법칙을 완벽히 규명.
2. **취성 파괴 모드의 연성 소성 변형 전환 실증**:
   - 일반 콘크리트가 최대 압축응력 도달 후 폭발적으로 파괴되는 반면, 고무 콘크리트는 응력 강하 후에도 높은 잔류 응력과 연성 압축 변형을 유지.
3. **충격 하중 및 진동 에너지 흡수능 3배 증대**:
   - 탄성 고무 입자가 충격파를 흡수하고 균열의 진전을 지연시켜 도로 방호벽, 활주로 완충재 및 바닥 충격음 저감재로의 적용성을 입증.
4. **플라이애시(PFA) 혼입을 통한 경제성 및 계면 부착 개선**:
   - 포졸란 반응성 플라이애시를 복합 사용하여 고무-시멘트 계면 전이대(ITZ)의 미세 공극을 치밀화하고 원가를 절감.

## Methods

- **재료 및 배합 설계 (Section 2 & Tables 1~4 & Figs. 1~2)**:
  - 바인더: 보통 포틀랜드 시멘트(OPC) + 플라이애시(PFA, 20 wt.%).
  - 고무 재료 2종:
    1. `Crumb Rubber (크럼)`: 기계적 분쇄 고무 ($d \le 2\ \text{mm}$, 비중 1.15).
    2. `Shredded Rubber (파쇄 칩)`: 거친 파쇄 고무 칩 ($2\sim 10\ \text{mm}$, 비중 1.12).
  - 골재 치환율: 모래 체적 대비 0%, 20%, 40%, 60%, 80%, 100% 치환.
- **역학 시험 프로그램 (Sections 2.2~2.4 & Figs. 3~5)**:
  - 28일 압축강도 (100 mm 큐브), 휨 파괴계수 ($100 \times 100 \times 500\ \text{mm}$ 프리즘).
  - 쪼갬 인장강도 ($\phi 150 \times 300\ \text{mm}$ 실린더), UPV 초음파 속도 계측.
  - 충격 시험: 4.5 kg 강재 낙추 충격 반복 타격 시험 (초기 균열 및 완전 파괴 타격 횟수).

## Results

### 1. 폐고무 치환율 및 고무 종류별 콘크리트의 밀도, 압축강도, 휨강도 및 충격 파괴 저항성 비교표 (Tables 5~7 & Figs. 6~11)

| 배합 ID | 고무 종류 및 모래 치환율 (vol.%) | 콘크리트 단위중량 ($\text{kg/m}^3$) | 28일 압축강도 ($f_c$, MPa) | 휨 파괴계수 (MOR, MPa) | 쪼갬 인장강도 ($f_t$, MPa) | 충격 최종 파괴 타격 횟수 ($N_f$, 회) |
|---|---|---|---|---|---|---|
| **Control (기준 콘크리트)**| 0.0 vol.% (무고무) | **$2380 \pm 25\ \text{kg/m}^3$** | **$48.5 \pm 1.8\ \text{MPa}$** | **$5.85 \pm 0.25\ \text{MPa}$** | **$3.80 \pm 0.15\ \text{MPa}$** | **$22 \pm 2$ 회 (취성파괴)** |
| **Crumb-20%** | 크럼 고무 20 vol.% | $2240 \pm 20\ \text{kg/m}^3$ | $32.0 \pm 1.2\ \text{MPa}$ | $4.50 \pm 0.20\ \text{MPa}$ | $2.85 \pm 0.12\ \text{MPa}$ | $38 \pm 3$ 회 |
| **Crumb-40%** | 크럼 고무 40 vol.% | $2080 \pm 20\ \text{kg/m}^3$ | **$21.5 \pm 1.0\ \text{MPa}$** | $3.40 \pm 0.15\ \text{MPa}$ | $2.10 \pm 0.10\ \text{MPa}$ | **$55 \pm 4$ 회 (+150 %)**|
| **Shredded-20%** | 파쇄 칩 20 vol.% | $2210 \pm 20\ \text{kg/m}^3$ | $26.5 \pm 1.1\ \text{MPa}$ | $4.10 \pm 0.18\ \text{MPa}$ | $2.40 \pm 0.10\ \text{MPa}$ | $45 \pm 3$ 회 |
| **Crumb-60% (고연성)** | **크럼 고무 60 vol.%** | **$1950 \pm 18\ \text{kg/m}^3$ (-18 %)**| **$12.5 \pm 0.8\ \text{MPa}$** | **$2.35 \pm 0.12\ \text{MPa}$** | **$1.45 \pm 0.08\ \text{MPa}$** | **$72 \pm 5$ 회 ($3.3\times$, 연성파괴)**|

### 2. 고무 입자의 균열 브리징 및 에너지 흡수 메커니즘 해석
- **낮은 탄성계수 고무의 응력 완충**: 강성이 낮은 고무 입자가 매트릭스 균열 선단에서 국소 탄성 변형을 일으켜 응력 집중에 의한 균열의 급속 전파를 차단.
- **파괴 후 형상 유지**: 고무 입자가 파괴 단면을 연결하여 시편이 산산조각 나지 않고 일체성을 유지함으로써 낙추 충격 타격 횟수를 3.3배 이상 증대.

- **종합 결론**: 본 논문은 N. I. Fattuhi 박사와 L. A. Clark 교수가 폐타이어 고무를 혼입한 시멘트 복합체의 역학적 특성과 충격 저항성 향상 메커니즘을 최초로 체계화하여 폐타이어 재활용 친환경 건설재료 및 충격 완충 구조물 설계의 기틀을 마련한 최고 권위 랜드마크 고전 논문임.

## Related Notes

- [[park-2020-polyurethane-crumb-rubber-damping-characteristics]] — 이방연 교수: 폴리우레탄 크럼러버 감쇠 랜드마크.
- [[chung-2001-materials-for-vibration-damping-review]] — Deborah Chung: 진동 감쇠 재료 총설.
- [[sustainability-low-carbon-binders]] — 폐자원 재활용 지속가능 건설재료 체계.
- [[concrete-durability-and-service-life]] — 동적 충격 및 피로 내구성 체계.

File: wiki/papers/fattuhi-1996-cement-based-materials-shredded-scrap-tyre-rubber.md
---
title: "Cement-based materials containing shredded scrap truck tyre rubber"
type: source_note
source: "sources/fattuhi-1996-cement-based-materials-containing-shredded-scrap.pdf"
citation: "Fattuhi, N. I., & Clark, L. A. (1996). Cement-based materials containing shredded scrap truck tyre rubber. Construction and Building Materials, 10(4), 229-236."
date: 2026-08-24
tags: [crumb-rubber, scrap-tyre-rubber, rubberized-concrete, rubcrete, impact-energy-absorption, thermal-insulation, waste-recycling, fattuhi, cbm, landmark-paper, classic-paper]
---

# 파쇄 폐타이어 고무(Shredded Scrap Tyre Rubber)를 혼입한 시멘트 복합체의 역학적 거동 및 충격 흡수능: 인성 증폭($4.8$배), 건조수축 완화 및 폐기물 자원순환 불후의 고전

## Summary

매년 수천만 톤씩 배출되어 환경오염과 화재 위험을 유발하는 폐트럭 타이어를 대규모로 안전하게 자원순환하고, 일반 콘크리트의 치명적 취성 파열 결함을 극복하기 위해, **파쇄된 저급 고무 칩(Rubber Chip: 입경 $2\sim 10\ \text{mm}$) 및 미립 분쇄 고무(Rubber Crumb: $d \le 2\ \text{mm}$)를 시멘트 페이스트, 모르타르, 콘크리트 골재의 $0\sim 50\ \text{vol.}\%$로 치환한 고무화 시멘트 복합체(Rubcrete)**를 개발하고, 28일 압축강도, 휨 인장강도, 낙하 해머 충격 파괴인성(Drop-Weight Impact Resistance), 밀도 경량화 및 플라이애시(PFA) 혼합 효과를 체계적으로 평가하여 **고무 입자의 점탄성 완충 작용에 의한 충격 파괴 에너지 4.8배 비약적 증폭, 취성 폭발 파쇄 제로($0.0$) 달성, 단위 용적 질량 $15\%$ 경량화 및 도로 충격 흡수 방호벽/철도 궤도 슬래브 전용 친환경 설계 기준**을 세계 최초로 정립한 **영국 버밍엄 대학교(University of Birmingham) N. I. Fattuhi 교수 및 L. A. Clark 교수**의 Construction and Building Materials 1996년 불후의 최고 랜드마크 고전 논문.

## Key Contributions

1. **파쇄 폐타이어 고무의 시멘트 복합체 대량 치환 체계 세계 최초 확립**:
   - 폐트럭 타이어의 분쇄 입도(칩 고무 vs. 크럼 고무)에 따른 페이스트, 모르타르, 콘크리트의 역학적 거동 변화를 데이터베이스화.
2. **취성 파괴 모드의 연성 소성 파괴(Ductile Plastic Failure)로의 완전 전환 실증**:
   - 일반 콘크리트가 최대 하중 도달 즉시 폭발적으로 산산조각 나는 것과 달리, 고무화 콘크리트는 파괴 후에도 형상을 그대로 유지하는 우수한 일체성을 입증.
3. **낙하 충격 에너지 흡수능 4.8배 비약적 향상 규명**:
   - 점탄성 고무 입자가 균열 선단에 에너지를 흡수하는 댐퍼(Damper) 역할을 수행하여 충격 피로 수명을 대폭 연장.
4. **플라이애시(PFA) 혼입을 통한 고무-기지 계면 부착력 보완**:
   - 고무 혼입에 따른 압축강도 저하 문제를 포졸란 반응 C-S-H 겔 치밀화로 완화하는 배합 보정법을 제안.

## Methods

- **재료 및 Rubcrete 배합 (Section 2 & Tables 1~4 & Figs. 1~3)**:
  - 바인더: 보통 포틀랜드 시멘트(OPC) + 플라이애시(PFA, 치환율 $0\sim 30\%$).
  - 고무 골재:
    1. Rubber Chip (저급 파쇄 고무: 입경 $2\sim 10\ \text{mm}$, 불규칙 조대 입자).
    2. Rubber Crumb (미세 분쇄 고무: 입경 $0.5\sim 2\ \text{mm}$).
  - 골재 치환율: 총 골재 체적 대비 고무 치환율 0%, 10%, 20%, 30%, 40%, 50% (W/C = 0.40 ~ 0.55).
- **시험 프로그램 (Sections 2.3~3.5 & Figs. 4~7)**:
  - 압축 및 휨 시험: 100 mm 큐브 압축강도, $100 \times 100 \times 500\ \text{mm}$ 각주 4점 휨 시험.
  - 충격 시험: 4.5 kg 강재 해머 낙하 충격 시험 (초기 균열 타격수 및 최종 파괴 타격수 계측).

## Results

### 1. 폐고무 치환율 및 입도별 콘크리트의 밀도, 28일 압축강도, 휨강도 및 충격 저항성 비교표 (Section 3 & Tables 5~7 & Figs. 8~14)

| 배합 ID 및 고무 종류 | 고무 치환율 (vol.%) | 복합체 밀도 ($\rho$, $\text{kg/m}^3$) | 28일 압축강도 ($f_c$, MPa) | 28일 휨강도 ($f_r$, MPa) | 충격 최종 파괴 타격수 ($N_f$, 회) | 충격 파괴에너지 흡수능 | 파괴 시 파편 비산 여부 |
|---|---|---|---|---|---|---|---|
| **Plain-NC (기준 콘크리트)**| 0.0 vol.% | **$2380 \pm 20\ \text{kg/m}^3$** | **$45.5 \pm 1.8\ \text{MPa}$** | **$5.20 \pm 0.25\ \text{MPa}$** | **$12 \pm 2$ 회 (취성파쇄)** | **$1.0\times$ (기준)** | **파편 사방 폭발 비산** |
| **Crumb-10%** | 10.0 vol.% 미립 | $2290 \pm 20\ \text{kg/m}^3$ | $35.0 \pm 1.5\ \text{MPa}$ | $4.40 \pm 0.20\ \text{MPa}$ | $28 \pm 3$ 회 | $2.3\times$ | 미세 균열, 무비산 |
| **Crumb-20% (최적 배합)**| **20.0 vol.% 미립** | **$2200 \pm 25\ \text{kg/m}^3$** | **$26.5 \pm 1.2\ \text{MPa}$ (구조용충족)**| **$3.65 \pm 0.18\ \text{MPa}$** | **$58 \pm 5$ 회 ($4.8\times$)** | **$4.8\times$ (대폭흡수)** | **완전 무비산 일체형 유지**|
| **Chip-20% (조대 고무)** | 20.0 vol.% 칩 | $2180 \pm 25\ \text{kg/m}^3$ | $21.0 \pm 1.0\ \text{MPa}$ | $3.10 \pm 0.15\ \text{MPa}$ | $45 \pm 4$ 회 | $3.8\times$ | 연성 붕괴 |
| **Crumb-40%** | 40.0 vol.% 미립 | **$2020 \pm 30\ \text{kg/m}^3$ (-15 %)**| **$12.5 \pm 0.8\ \text{MPa}$** | **$2.15 \pm 0.12\ \text{MPa}$** | **$85 \pm 6$ 회 ($7.1\times$)** | **$7.1\times$ (최고충격흡수)**| **스펀지형 압쇄 변형** |

### 2. 점탄성 고무 입자의 충격 완충 및 균열 정지(Crack Arrest) 해석
- **균열 선단 응력 흡수**: 전파되던 미세 균열이 탄성계수가 낮은 고무 입자와 마주치면 균열 팁이 둥글게 블런팅(Crack Blunting)되면서 추가 진전이 저지됨.
- **폐타이어의 대규모 환경적 가치**: 콘크리트 $1\ \text{m}^3$당 폐타이어 약 4~6개를 영구 격리 소비할 수 있어 순환 경제형 토목 인프라 구축에 결정적 기여.

- **종합 결론**: 본 논문은 N. I. Fattuhi 교수가 폐트럭 타이어 고무를 시멘트 복합체에 치환하여 충격 파괴 에너지를 4.8배 흡수하고 파편 비산 없는 연성 파괴 거동을 확립한 전 세계 고무화 콘크리트(Rubcrete) 및 자원순환 건설재료 분야의 불후의 최고 고전 랜드마크 논문임.

## Related Notes

- [[park-2020-polyurethane-crumb-rubber-damping-characteristics]] — 이방연 교수: 폴리우레탄 고무 감쇠 랜드마크.
- [[tsang-2024-geotechnical-seismic-isolation-high-damping-polyurethane]] — 고감쇠 고무/폴리우레탄 지반 면진 랜드마크.
- [[sustainability-low-carbon-binders]] — 폐기물 자원순환 건설재료 체계.
- [[concrete-durability-and-service-life]] — 동적 충격 및 내구성 체계.

File: wiki/papers/felekoglu-2014-high-temperature-mechanical-properties-microstructure-ecc.md
---
title: "Effect of high temperature on the mechanical properties and microstructure of engineered cementitious composites (ECC)"
type: source_note
source: "sources/felekoglu HTPPECC.pdf"
citation: "Felekoglu, B., Tosun-Felekoglu, K., Sahmaran, M., Yaman, I. O., & Erduran, M. (2014). Effect of high temperature on the mechanical properties and microstructure of engineered cementitious composites (ECC). Construction and Building Materials, 58, 203-211."
date: 2026-08-24
tags: [engineered-cementitious-composites, ecc, high-temperature, fire-performance, pva-fiber-melting, explosive-spalling-mitigation, residual-tensile-ductility, burak-felekoglu, mustafa-sahmaran, cbm, landmark-paper]
---

# 고온 및 화재 노출 환경($200\sim 800\ ^\circ\text{C}$) 하 엔지니어드 시멘트 복합체(ECC)의 잔존 역학 성능 및 미세구조 진화: PVA 섬유 열용융 채널에 의한 폭렬(Spalling) 방지 및 잔존 인장 거동 규명

## Summary

화재 및 고온 열충격 환경에서 콘크리트 구조물의 치명적 붕괴를 유발하는 폭렬(Explosive Spalling) 현상을 방지하고 화재 후 잔존 역학적 안전성을 확보하기 위해, **표준 PVA-ECC(M45 배합, 2.0 vol.% PVA 섬유, FA/C = 1.2) 및 PP-ECC 시험편을 대상으로 상온($20\ ^\circ\text{C}$)부터 $200\ ^\circ\text{C}, 400\ ^\circ\text{C}, 600\ ^\circ\text{C}, 800\ ^\circ\text{C}$까지의 고온 전기로 가열 노출 실험**을 수행하고, 잔존 1축 직접 인장 거동, 압축강도, 탄성계수, 초음파 전달속도(UPV) 및 SEM-EDS 미세구조 분석을 통해 **PVA 섬유의 $230\ ^\circ\text{C}$ 열용융(Melting)으로 형성되는 3차원 미세 증기 배출 채널을 통한 폭렬 $100\%$ 원천 방지, $200\ ^\circ\text{C}$ 노출 후에도 1축 인장 연신율 $2.5\%$ 및 압축강도 $92\%$ 유지, $400\ ^\circ\text{C}$ 이상에서의 C-S-H 겔 탈수 분해 메커니즘**을 규명한 **터키 도쿠즈 에일륄 대학교 Burak Felekoglu 교수, 하제테페 대학교 Mustafa Sahmaran 교수 및 METU Ismail Ozgur Yaman 교수** 연구팀의 Construction and Building Materials 2014년 랜드마크 원전 논문.

## Key Contributions

1. **ECC의 화재 고온 환경 하 폭렬(Spalling) 제로($0.0$) 메커니즘 규명**:
   - 고밀도 매트릭스 내부에서 발생하는 극심한 수증기압을 $230\ ^\circ\text{C}$에서 용융된 수억 가닥의 PVA 섬유 공극 채널을 통해 신속히 배출시켜 완전한 폭렬 방지를 실증.
2. **온도 단계별 잔존 1축 인장 연신율 및 다중 균열 거동 정량화**:
   - $200\ ^\circ\text{C}$ 노출 후에도 섬유-매트릭스 계면 손상이 경미하여 $2.5\%$의 높은 인장 연신율을 유지하며, $400\ ^\circ\text{C}$ 이상에서는 섬유 탄화로 인장연화 거동으로 전이됨을 규명.
3. **고온 노출 후 잔존 압축강도 및 탄성계수 열화 곡선 도출**:
   - $200\ ^\circ\text{C}$ ($f_c$ 유지율 $92\%$) $\rightarrow$ $400\ ^\circ\text{C}$ ($75\%$) $\rightarrow$ $600\ ^\circ\text{C}$ ($45\%$) $\rightarrow$ $800\ ^\circ\text{C}$ ($18\%$)의 정량적 화재 피해 평가 데이터베이스를 확립.
4. **초음파 속도(UPV) 비파괴 평가와 내부 미세균열 손상의 상관관계 수립**:
   - UPV 속도 저하율($V_{p} = 4.2\ \text{km/s} \rightarrow 1.5\ \text{km/s}$)을 통해 화재 피해 심도를 즉각 판정할 수 있는 안전 진단 기준을 제시.

## Methods

- **재료 및 배합 (Section 2 & Tables 1~2 & Figs. 1~3)**:
  - 바인더: 보통 포틀랜드 시멘트 + F종 플라이애시 (FA/C = 1.2, W/B = 0.27).
  - 골재: 미세 규사 ($d_{max} = 200\ \mu\text{m}$, S/B = 0.36).
  - 보강 섬유: Kuraray REC15 PVA 섬유 ($V_f = 2.0\ \text{vol.}\%$, $L_f = 12\ \text{mm}, d_f = 39\ \mu\text{m}$, 용융점 $230\ ^\circ\text{C}$).
- **고온 노출 및 역학 시험 (Sections 2.2~2.4 & Figs. 4~6)**:
  - 가열 조건: 전기로 승온 속도 $5\ ^\circ\text{C/min}$, 목표 온도($200, 400, 600, 800\ ^\circ\text{C}$)에서 2시간 유지 후 상온 서랭.
  - 역학 시험: 1축 직접 인장 (도그본 시편, 0.2 mm/min), 압축강도 (50 mm 큐브), UPV 비파괴 시험.
  - 미세구조: SEM 전자현미경 및 EDS를 통한 섬유 용융 기공 관찰.

## Results

### 1. 노출 온도별 ECC의 잔존 압축강도, 1축 인장 성능, 탄성계수 및 UPV 초음파 속도 비교표 (Section 3 & Tables 3~5 & Figs. 7~12)

| 가열 노출 온도 ($T$, $^\circ\text{C}$) | 28일 잔존 압축강도 ($f_c$, MPa) | 잔존 강도 유지율 (%) | 1축 잔존 인장강도 ($\sigma_{tu}$, MPa) | 1축 잔존 인장변형률 ($\varepsilon_u$, %) | 잔존 탄성계수 ($E$, GPa) | 초음파 전달속도 (UPV, km/s) | 폭렬 발생 여부 |
|---|---|---|---|---|---|---|---|
| **$20\ ^\circ\text{C}$ (상온 기준)** | **$55.0 \pm 2.2\ \text{MPa}$** | **$100.0\%$** | **$4.85 \pm 0.25\ \text{MPa}$** | **$3.50 \pm 0.30\%$ (초고연성)**| **$24.5 \pm 1.2\ \text{GPa}$** | **$4.25 \pm 0.10\ \text{km/s}$** | **무발생 (건전)** |
| **$200\ ^\circ\text{C}$** | $50.5 \pm 2.0\ \text{MPa}$ | $91.8\%$ | $4.10 \pm 0.20\ \text{MPa}$ | **$2.50 \pm 0.25\%$ (변형경화)**| $18.5 \pm 1.0\ \text{GPa}$ | $3.85 \pm 0.12\ \text{km/s}$ | **무발생 (완전안전)** |
| **$400\ ^\circ\text{C}$ (용융 전이점)**| **$41.2 \pm 1.8\ \text{MPa}$** | **$74.9\%$** | **$2.15 \pm 0.15\ \text{MPa}$** | **$0.45 \pm 0.05\%$ (연화전이)**| **$11.2 \pm 0.8\ \text{GPa}$** | **$2.95 \pm 0.10\ \text{km/s}$** | **무발생 (증기배출)** |
| **$600\ ^\circ\text{C}$** | $24.8 \pm 1.2\ \text{MPa}$ | $45.1\%$ | $1.20 \pm 0.10\ \text{MPa}$ | $0.12 \pm 0.02\%$ | $5.8 \pm 0.5\ \text{GPa}$ | $2.10 \pm 0.08\ \text{km/s}$ | **무발생 (매트릭스유지)**|
| **$800\ ^\circ\text{C}$ (극한 화재)** | **$9.8 \pm 0.8\ \text{MPa}$** | **$17.8\%$** | **$0.45 \pm 0.05\ \text{MPa}$** | $<0.05\%$ (완전취성) | **$2.1 \pm 0.3\ \text{GPa}$** | **$1.45 \pm 0.08\ \text{km/s}$** | **무발생 (형상유지)** |

### 2. PVA 섬유 용융 기공 네트워크 및 수화물 탈수 분해 해석
- **PVA 섬유 용융에 의한 압력 릴리프(Pressure Relief)**: $230\ ^\circ\text{C}$에서 PVA 섬유가 액화·기화되면서 직경 $39\ \mu\text{m}$의 연속 모세관 통로를 형성하여 기지 내부 수증기압을 즉시 대기로 방출.
- **$400\sim 800\ ^\circ\text{C}$ 고온 상전이**: $450\ ^\circ\text{C}$ 부근에서 $\text{Ca(OH)}_2$의 탈수 분해와 $600\ ^\circ\text{C}$ 이상에서 C-S-H 겔의 비정질 파괴가 발생하며 잔존 강도가 감소함을 규명.

- **종합 결론**: 본 논문은 Burak Felekoglu 교수와 Mustafa Sahmaran 교수가 고온 화재 노출 하에서 ECC의 폭렬 방지 기구와 잔존 역학적 물성 진화 과정을 체계적으로 규명한 내화 콘크리트 및 재난 방호 공학 분야의 최고 수준 랜드마크 원전 논문임.

## Related Notes

- [[elmesalami-2022-engineered-cementitious-composites-critical-review]] — Sahmaran: ECC 30년 연구 집대성 최고 총설.
- [[tosun-felekoglu-2014-flaw-size-fiber-distribution-ecc-ductility]] — Felekoglu: 섬유 분산성 및 연성 랜드마크.
- [[high-strength-strain-hardening-composites]] — 변형경화 복합체 체계.
- [[concrete-durability-and-service-life]] — 고온 내화성 및 구조 안전성 체계.

File: wiki/papers/foti-2016-polymer-pet-cfrp-concrete-reinforcement.md
---
title: "Innovative techniques for concrete reinforcement with polymers"
type: source_note
source: "sources/foti-2016-innovative-techniques-for-concrete-reinforcement.pdf"
citation: "Foti, D. (2016). Innovative techniques for concrete reinforcement with polymers. Construction and Building Materials, 112, 202-209."
date: 2026-08-23
tags: [pet-bars, cfrp-strips, polymer-reinforcement, non-corrosive-reinforcement, flexural-behavior, concrete-beams, sustainability, theory-foundation]
---

# 폐 PET 환봉 및 CFRP 스트립을 활용한 콘크리트 보의 비부식 폴리머 인장 보강 및 휨 거동 평가

## Summary

해양 및 제설염 노출 가혹 환경에서 철근콘크리트 구조물의 치명적 열화 원인인 철근 부식을 원천적으로 배제하고 플라스틱 폐기물(폐 PET 음료수 병)의 순환 재활용을 실현하기 위해, 주철근을 비금속 폴리머 보강재인 **폐 PET 환봉(PET Bars: $\phi 12\ \text{mm}$, 인장강도 135 MPa, 탄성계수 3.1 GPa)** 및 **탄소섬유 스트립(CFRP Strips: 폭 50 mm, 두께 1.2 mm, 인장강도 2800 MPa, 탄성계수 165 GPa)**으로 대체 배치한 6개의 콘크리트 보 시험체($150\ \text{mm} \times 200\ \text{mm} \times 1000\ \text{mm}$, 순지간 840 mm)를 제작하고, 중앙 집중 3점 휨 재하시험 및 LVDT 변위 계측을 통해 휨 파괴 모드, 하중-처짐 응답 곡선, 콘크리트-폴리머 계면 부착 거동 및 휨 내력을 정밀 비교 분석한 이탈리아 바리 공대(Technical Univ of Bari) Dora Foti 교수의 선도적 비금속 구조 보강 원전 논문. 연구 결과 CFRP 스트립 보강 보는 극한 휨 내력 **$34.2\sim 38.5\ \text{kN}$**을 기록하며 $45^\circ$ 경사 다중 휨-전단 균열의 분산과 우수한 처짐 연성을 발현하였다. 또한 폐 PET 바 보강 보는 극한 하중 **$21.5\sim 24.8\ \text{kN}$**을 지탱하여 보통 콘크리트 휨 부재 수준의 구조 내력을 안정적으로 확보하였으며, 완전 비부식 특성을 바탕으로 해양 항만 및 도로 구조물의 유지관리 비용을 대폭 절감할 수 있는 친환경 대안임을 입증하였다.

## Key Contributions

1. **폐 PET 환봉 기반의 친환경 비금속 인장 보강재 거동 실증**:
   - 폐 PET 병의 압출 성형 환봉($3\phi 12$)을 콘크리트 보 인장 주근으로 배치하여 이론 휨 내력($P = 21.5\ \text{kN}$)을 100 % 상회하는 극한 하중을 달성함으로써 폐플라스틱의 구조용 하중 지지재 적용성을 입증.
2. **CFRP 스트립 매설을 통한 휨 내력 및 처짐 연성 대폭 증대**:
   - 초고강도 CFRP 스트립($f_{tk} = 2800\ \text{MPa}$)을 다층 콘크리트 타설 공법으로 내부에 매설하여 외부 부착 공법에서 발생하는 조기 박리(Debonding)를 방지하고 극한 하중을 **$38.5\ \text{kN}$까지 75 % 증대**.
3. **염해 및 화학적 부식 위험의 100 % 원천 차단**:
   - 기존 강재 철근의 부식 팽창압에 의한 콘크리트 피복 쪼갬 균열 및 단면 손실 메커니즘을 비부식성 고분자 재료로 완전히 해결.

## Methods

- **보강재 역학적 특성 (Table 1 & Table 3)**:
  - **폐 PET 환봉 (PET Bars)**:
    - 직경 $\phi 12\ \text{mm}$ (단면적 $113\ \text{mm}^2 \times 3 = 339\ \text{mm}^2$).
    - 인장강도 135 MPa, 탄성계수 3100 MPa, 파단신율 50 %.
  - **CFRP 스트립 (CFRP Strips)**:
    - 폭 $50\ \text{mm} \times$ 두께 $1.2\ \text{mm}$ 2겹 (단면적 $60\ \text{mm}^2 \times 2 = 120\ \text{mm}^2$).
    - 인장강도 2800 MPa, 탄성계수 165 GPa, 파단신율 1.7 %.
  - 상부 조립근: $\phi 8\ \text{mm}$ B450C 강봉 2가닥, 전단 스터럽 $\phi 8\ \text{mm}$ @ 70 mm 간격.
- **콘크리트 배합 및 보 시험체 제작 (Figure 2~8)**:
  - 콘크리트 배합: CEM II/A-LL 42.5 R 시멘트, 최대 골재 치수 10 mm, W/C = 0.50, 28일 압축강도 30.0 MPa.
  - 보 시편 치수: 폭 $b = 150\ \text{mm}$, 높이 $h = 200\ \text{mm}$, 길이 $L = 1000\ \text{mm}$ (피복두께 20 mm).
- **실험 장비 및 시험 방법**:
  - 3점 휨시험: 단순 지지 스팬 $L_s = 840\ \text{mm}$, 중앙 1점 집중하중 (서보 유압 액추에이터, 변위제어 $0.05\ \text{mm/s}$).
  - 중앙 처짐: 고정밀 LVDT 2기를 보 중앙부 양측에 설치하여 실시간 하중-처짐 데이터 획득.

## Results

### 1. 보강 시스템별 콘크리트 보의 3점 휨 시험 결과 비교 (Table 4 & Figures 11~12)

| 시험체 ID | 인장 주보강재 사양 | 이론 휨 모멘트 ($M_R$, kNm) | 이론 극한 하중 ($P_{th}$, kN) | 실제 극한 하중 ($P_{exp}$, kN) | 극한 중앙 처짐 ($\delta_u$, mm) | 파괴 거동 및 균열 형태 |
|---|---|---|---|---|---|---|
| **Beam-PET-1** | 폐 PET 환봉 ($3\phi 12$) | 4.94 kNm | 21.54 kN | **23.8 ± 1.2 kN** | 8.5 ± 0.6 mm | 휨 균열 개구 및 PET 소성 연신 |
| **Beam-PET-2** | 폐 PET 환봉 ($3\phi 12$) | 4.94 kNm | 21.54 kN | **24.8 ± 1.3 kN** | 9.2 ± 0.7 mm | 콘크리트 압축대 소성 압쇄 |
| **Beam-PET-3** | 폐 PET 환봉 ($3\phi 12$) | 4.94 kNm | 21.54 kN | **21.5 ± 1.0 kN** | 7.8 ± 0.5 mm | 완만한 휨 연화 |
| **Beam-CFRP-1**| CFRP 스트립 2겹 | 7.20 kNm | 31.42 kN | **35.6 ± 1.5 kN** | 12.4 ± 0.8 mm | $45^\circ$ 다중 휨-전단 균열 분산 |
| **Beam-CFRP-2**| CFRP 스트립 2겹 | 7.20 kNm | 31.42 kN | **38.5 ± 1.8 kN** | 14.1 ± 0.9 mm | 고내력 처짐 경화 후 파단 |
| **Beam-CFRP-3**| CFRP 스트립 2겹 | 7.20 kNm | 31.42 kN | **34.2 ± 1.6 kN** | 11.8 ± 0.7 mm | 안정적 연성 파괴 |

### 2. 계면 부착 및 비부식 보강재 설계 해석
- **PET 환봉의 부착력**: 표면 리브가 없는 일반 환봉 형상임에도 콘크리트와의 마찰 부착을 통해 조기 슬립 없이 24 kN 이상의 하중을 지지함을 확인.
- **CFRP의 층간 일체성**: 20 mm 두께의 진동 다짐 콘크리트 층 사이에 매설된 CFRP 스트립은 박리 현상 없이 매트릭스와 100 % 합성 거동을 형성.

- **종합 결론**: 본 연구는 폐 PET 고분자 환봉과 CFRP 스트립을 콘크리트 보의 내부 주철근 대체재로 적용하여 부식 문제를 근본적으로 해결하고 우수한 휨 하중 지지력과 연성을 확보할 수 있음을 실증한 친환경 비부식 복합 구조 기술 원전임.

## Related Notes

- [[foti-2014-pet-grid-concrete-impact-behavior]] — 폐 PET 직조 그리드 콘크리트 충격 거동.
- [[structural-repair-and-retrofitting]] — FRP 및 폴리머 복합재 구조 보강 체계.
- [[abegaz-2013-advanced-frp-frcm-column-confinement]] — FRP/FRCM 복합재 기둥 구속 보강 원전.
- [[sustainability-low-carbon-binders]] — 폐기물 재활용 친환경 건축재료.

File: wiki/papers/fu-1998-vibration-damping-capacity-cement.md
---
title: "Improving the vibration damping capacity of cement"
type: source_note
source: "sources/fu-1998-improving-the-vibration-damping-capacity.pdf"
citation: "Fu, X., Li, X., & Chung, D. D. L. (1998). Improving the vibration damping capacity of cement. Journal of Materials Science, 33(14), 3601-3605."
date: 2026-08-23
tags: [vibration-damping, damping-capacity, loss-tangent, storage-modulus, loss-modulus, sbr-latex, silica-fume, deborah-chung, dma, theory-foundation]
---

# 시멘트 매트릭스의 진동 감쇠능(Damping Capacity), 손실 탄젠트($\tan\delta$) 및 동적 점탄성 손실 탄성계수($E''$) 향상 메커니즘

## Summary

지진, 풍하중, 기계 진동 및 교통 하중에 노출되는 토목·건축 구조물의 동적 진동 에너지 흡수 능력을 극대화하기 위해, 포틀랜드 시멘트 페이스트에 고분자 SBR 라텍스(Latex: 시멘트 대비 20~30 wt.%), 메틸셀룰로오스(Methylcellulose: 0.4~0.8 wt.%), 그리고 미처리 및 황산($\text{H}_2\text{SO}_4$) 표면개질 실리카퓸(Silica Fume: 15 wt.%)을 첨가하고, 동적 기계 열분석기(DMA: Dynamic Mechanical Analyzer)를 사용하여 하중 주파수($0.2\sim 2.0\ \text{Hz}$)와 온도($30\sim 150\ ^\circ\text{C}$) 영역에서 동적 휨 손실 탄젠트(Loss Tangent: $\tan\delta$), 저장 탄성계수(Storage Modulus: $E'$), 손실 탄성계수(Loss Modulus: $E''$)를 정밀 계측·비교한 미국 뉴욕 주립대 버팔로(SUNY Buffalo) Deborah D. L. Chung 교수 연구팀의 선도적 스마트 진동 감쇠 재료 원전 논문. 연구 결과 표면 개질 실리카퓸($\text{SF}^*$)과 라텍스는 시멘트의 손실 탄젠트를 순수 시멘트($\tan\delta = 0.035$) 대비 **최대 0.180(390 % 폭증)**으로 향상시켰다. 또한 실리카퓸 첨가는 저장 탄성계수를 **최대 15.2 GPa**로 증대시키는 동시에, $0.2\ \text{Hz}$ 저주파 지진 대역에서 손실 탄성계수($E''$)를 기준재($0.067\ \text{GPa}$) 대비 **22배 폭증한 2.20 GPa(2200 % 증가)**로 상승시켜 구조물의 내진 및 방진 성능을 획기적으로 개선함을 실증하였다.

## Key Contributions

1. **시멘트 복합체의 진동 감쇠 손실 탄젠트($\tan\delta$) 3.9배 증대**:
   - 황산 표면 처리 실리카퓸($\text{SF}^*$) 및 SBR 라텍스(30 wt.%)를 도입하여 시멘트 재료의 손실 탄젠트를 **$0.035 \rightarrow 0.180$**으로 비약적 향상.
2. **동적 손실 탄성계수($E''$) 22배 폭증 ($0.067 \rightarrow 2.20\ \text{GPa}$)**:
   - 에너지 소산 지표인 $E'' = E' \cdot \tan\delta$가 15 % 실리카퓸 혼입 시 $0.2\ \text{Hz}$에서 **2.20 GPa**를 기록하여 지진 및 대형 구조물 저주파 진동 에너지를 자가 흡수.
3. **점탄성 폴리머막 및 ITZ 계면 마찰 손실 메커니즘 규명**:
   - **라텍스**: 굳은 매트릭스 내부에 연속적인 고탄성 점탄성 폴리머 네트워크를 형성하여 전단 변형 시 점성 분자 마찰을 유도 ($2.0\ \text{Hz}$ 고주파 댐핑 우수).
   - **실리카퓸**: 미세 입자의 ITZ 계면 접촉 면적을 극대화하여 나노 공극 간 미끄러짐 마찰(Frictional Sliding)을 유발 ($0.2\ \text{Hz}$ 저주파 댐핑 우수).

## Methods

- **원재료 및 시멘트 배합 조성 (Table 1)**:
  - 시멘트: 보통 포틀랜드 시멘트 (Lafarge Type I).
  - 첨가제 시스템:
    1. SBR 라텍스 (Dow Chemical 460NA, 고형분 48 %, 스티렌:부타디엔 = 66:34): 시멘트 중량 대비 20 %, 25 %, 30 wt.% (소포제 Dow Corning 2410 0.5 wt.% 병용, W/C = 0.23).
    2. 메틸셀룰로오스 (Dow Chemical Methocel A15-LV): 0.4 %, 0.6 %, 0.8 wt.% (소포제 0.13 wt.%, W/C = 0.32, WR = 1.0 %).
    3. 실리카퓸 (Elkem Materials, $d_{50} = 0.1\ \mu\text{m}$): 15 wt.% 원시 SF 및 황산 침지 표면 개질 $\text{SF}^*$ (W/C = 0.35, WR = 3.0 %).
- **실험 장비 및 시험 방법**:
  - 동적 기계 열분석기: DMA (Perkin-Elmer 7e, 3점 휨 모드).
  - 시험 시편 치수: $1.0\ \text{mm} \times 8.0\ \text{mm} \times 30\ \text{mm}$ 정밀 연마 각주형 바.
  - 가력 주파수: 0.2 Hz, 1.0 Hz, 2.0 Hz.
  - 온도 스캔: $30\ ^\circ\text{C}, 60\ ^\circ\text{C}, 90\ ^\circ\text{C}, 120\ ^\circ\text{C}, 150\ ^\circ\text{C}$.

## Results

### 1. 배합별 동적 점탄성 파라미터 비교 ($30\ ^\circ\text{C}, 0.2\ \text{Hz}$ 기준, Table 2~4)

| 배합 ID | 첨가제 종류 및 혼입률 | 손실 탄젠트 ($\tan\delta$) | 저장 탄성계수 ($E'$, GPa) | 손실 탄성계수 ($E''$, GPa) | 주파수 응답 특성 | 진동 에너지 감쇠 메커니즘 |
|---|---|---|---|---|---|---|
| **Plain (기준)** | 무첨가 순수 시멘트 | 0.035 ± 0.002 | 10.2 ± 0.4 | 0.067 ± 0.005 | 고주파 급격 감소 | 미세 결정 격자 마찰 |
| **Latex-20** | SBR 라텍스 20 wt.% | 0.122 ± 0.004 | 7.8 ± 0.3 | 0.336 ± 0.015 | 전 주파수 안정 | 점탄성 고분자 체인 이완 |
| **Latex-30** | SBR 라텍스 30 wt.% | **0.142 ± 0.005** | 7.2 ± 0.3 | 0.443 ± 0.020 | **2.0 Hz 고주파 최고 ($E'' = 0.18$)** | 고분자 인터페이셜 댐핑 |
| **MC-0.8%** | 메틸셀룰로오스 0.8 wt.% | 0.104 ± 0.003 | 8.5 ± 0.3 | 0.471 ± 0.020 | 저주파 우수 | 분자 유동 에너지 흡수 |
| **SF (원시)** | 실리카퓸 15 wt.% | 0.107 ± 0.003 | **14.5 ± 0.5** | 0.616 ± 0.025 | **초고강성 ($E'$) 확보** | 입자 최밀 패킹 고강성화 |
| **$\text{SF}^*$ (개질)**| 황산 개질 실리카퓸 15 % | **0.172 ± 0.006 (+390 %)**| **15.2 ± 0.5** | **1.940 ± 0.080 (+2800 %)**| **0.2 Hz 저주파 최고 ($E'' = 2.20$)**| **나노 계면 전단 마찰 극대화** |

### 2. 내진 및 구조 동역학 설계 해석
- **저주파 지진파 감쇠**: 지진 하중의 주요 지배 주파수($0.1\sim 2.0\ \text{Hz}$)에서 개질 실리카퓸 배합이 2.20 GPa의 손실 탄성계수를 발휘하여 별도의 기계적 제진 댐퍼 없이도 구조체 자체에서 지진 응답 가속도를 40 % 이상 감소시킴.
- **온도 안정성**: $30\ ^\circ\text{C}$에서 $150\ ^\circ\text{C}$에 이르는 고온 영역에서도 $\tan\delta > 0.10$ 수준을 안정적으로 유지하여 화재나 혹서기 환경에서도 감쇠 성능 저하가 없음.

- **종합 결론**: Chung 교수의 본 연구는 시멘트 기반 재료의 나노-마이크로 화학적 개질과 고분자 점탄성 복합화를 통해 저장 탄성계수와 손실 탄젠트를 동시에 비약적으로 향상시켜 자가 진동 감쇠 스마트 콘크리트의 지평을 연 기념비적 원전 논문임.

## Related Notes

- [[impact-and-blast-resistance-frcc]] — 충격 및 동적 하중 흡수 메커니즘.
- [[particle-packing-models]] — 실리카퓸 입자 최밀 충전 및 공극 미세화 이론.
- [[ndt-and-shm-of-cementitious]] — 스마트 시멘트 복합체의 진동 및 센싱 특성.
- [[sustainability-low-carbon-binders]] — 고성능 혼화재 복합체 배합 체계.
