Repository: ekvm80/llm-wiki

# LLM Wiki — 시멘트계 복합재료 지식 그래프

시멘트계 고연성·초고성능 복합재료(ECC · SHCC · EGC · UHPC · 지오폴리머) 논문과 교과서를
읽고 한국어로 정리한 연구 지식 베이스, 그리고 그것을 읽기 위한 정적 대시보드.

**→ https://ekvm80.github.io/llm-wiki/**

| | |
|---|---|
| 노트 | **975** (핵심 개념 23 · 논문 861 · 교과서/표준 90 · 종합 1) |
| 노트 간 연결 | **3,447** |
| 발행 연도 | 1964 – 2026 |
| 태그 | 3,285종 |

[Karpathy LLM Wiki 패턴](https://gist.github.com/karpathy/442a6bf555914893e9891c11519de94f)을
따르며, 각 노트는 `[[위키링크]]`로 서로 연결되어 하나의 네트워크를 이룬다.

## 페이지

| 페이지 | 내용 |
|---|---|
| `index.html` | 975개 노트 전체의 인용 네트워크 (Canvas force graph) |
| `catalog.html` | 전체 목록 — 제목·태그·저널·요약 검색, 연도/연결 수 정렬 |
| `concepts.html` | 핵심 개념 23개 + 입문자용 추천 읽기 순서 |

File: wiki/papers/gagg-2014-cement-concrete-failures-forensic-appraisal.md
---
title: "Cement and concrete as an engineering material: An historic appraisal and case study analysis"
type: source_note
source: "sources/gagg-2014-cement-and-concrete-as-an.pdf"
citation: "Gagg, C. R. (2014). Cement and concrete as an engineering material: An historic appraisal and case study analysis. Engineering Failure Analysis, 40, 114-140."
date: 2026-08-23
tags: [forensic-engineering, failure-analysis, structural-collapse, willow-island, hac-conversion, alkali-silica-reaction, asr, durability-failures, comprehensive-review, theory-foundation]
---

# 시멘트·콘크리트 재료의 역사적 발전, 수화 열화 기전 및 대형 구조 붕괴 참사의 법공학적(Forensic) 파괴 원인 분석

## Summary

전 세계 건설 구조물의 70 % 이상을 점유하는 핵심 재료인 시멘트와 콘크리트의 역사적 기원(고대 로마의 화산재 포졸란 수경성 석회 콘크리트, 1824년 Joseph Aspdin의 포틀랜드 시멘트 특허)부터 4대 클링커 광물($\text{C}_3\text{S}, \text{C}_2\text{S}, \text{C}_3\text{A}, \text{C}_4\text{AF}$)의 수화 반응 기구, 그리고 재료적 결함 및 시공 오류로 인해 발생한 **세계적 대형 콘크리트 구조물 붕괴 참사의 법공학적(Forensic Engineering) 파괴 메커니즘**을 27페이지 분량으로 집대성한 영국 오픈 대학(The Open University) Colin R. Gagg 교수의 랜드마크 총설 논문. 본 논문은 1978년 미국 윌로우 아일랜드(Willow Island) 냉각탑 붕괴 참사(51명 사망), 고알루미나 시멘트(HAC)의 상전이(Conversion)에 의한 구조물 붕괴, 알칼리-실리카 반응(ASR), 지연 에트링가이트 형성(DEF), 황산염 침식 및 염화물 유도 철근 부식에 의한 연쇄 파괴 메커니즘을 화학적·역학적으로 명쾌히 규명하고 구조물의 생애주기 안전성 확보를 위한 필수 가이드라인을 정립하였다.

## Key Contributions

1. **1978년 미국 윌로우 아일랜드 냉각탑 붕괴(51명 사망)의 법공학적 원인 규명**:
   - 야간 기온 강하($1\sim 2\ ^\circ\text{C}$)에 의한 초기 수화 반응 지연을 간과하고 1일령 및 3일령 미경화 콘크리트에 점프폼(Jump-form) 인양 앵커 볼트를 체결함으로써, 전단 지압 파괴(Punching Shear)와 함께 타워크레인 및 비계 작업대 전체가 50 m 상공에서 지상으로 연쇄 추락한 건설 역사상 최악의 참사 메커니즘을 입증.
2. **고알루미나 시멘트(HAC)의 광물 상전이(Conversion) 취약성 규명**:
   - 초기 고강도를 발현하는 준안정 육방정상 수화물($\text{CAH}_{10}, \text{C}_2\text{AH}_8$)이 온습도 환경에서 안정 정방정상($\text{C}_3\text{AH}_6 + \text{AH}_3$)으로 전이되면서 고체 체적이 53 % 수축하고 모세관 공극률이 폭증하여 **압축강도가 최대 75 % 급락**하는 파괴 원리를 해석.
3. **콘크리트 내구성 4대 화학적 파괴 기전 집대성**:
   - 알칼리-실리카 반응(ASR: 흡수 팽창성 규산염 겔 형성), 황산염 침식(외부 석고 및 에트링가이트 팽창), 지연 에트링가이트 형성(DEF: $70\ ^\circ\text{C}$ 이상 고온 양생 후 2차 팽창), 염화물에 의한 부동태 피막 파괴.

## Methods

- **분석 대상 수화 반응 및 화학 열화 시스템 (Figure 1~18)**:
  - 포틀랜드 시멘트 4대 광물 수화 반응:
    - $\text{C}_3\text{S} + \text{H}_2\text{O} \rightarrow \text{C-S-H} + \text{Ca(OH)}_2$ (초기 28일 강도 지배).
    - $\text{C}_2\text{S} + \text{H}_2\text{O} \rightarrow \text{C-S-H} + \text{Ca(OH)}_2$ (장기 강도 지배).
    - $\text{C}_3\text{A} + \text{CaSO}_4\cdot 2\text{H}_2\text{O} \rightarrow \text{Ettringite} \rightarrow \text{Monosulfate}$.
  - 고알루미나 시멘트 상전이 화학식:
    $$3\text{CAH}_{10} \rightarrow \text{C}_3\text{AH}_6 + 2\text{Al(OH)}_3 + 18\text{H}_2\text{O} \quad (\Delta V_{solid} = -53.7\%)$$
  - 알칼리-실리카 반응 (ASR):
    $$\text{SiO}_2 (\text{반응성 실리카}) + 2\text{NaOH} + \text{H}_2\text{O} \rightarrow \text{Na}_2\text{SiO}_3\cdot n\text{H}_2\text{O} \quad (\text{흡수 팽창압 } > 10\ \text{MPa})$$
- **역사적 대형 파괴 사례 분석**:
  - Willow Island Cooling Tower (1978, West Virginia, USA).
  - Stepney School Swimming Pool Roof (1974, London, HAC 붕괴).
  - Camden School for Girls Roof (1973, London, HAC 붕괴).
  - 캐나다 몬트리올 오버패스 교량 및 주차 전단 붕괴 사례.

## Results

### 1. 주요 콘크리트 열화 및 구조 붕괴 원인별 메커니즘 비교 (Table & Case Studies)

| 파괴 원인 및 결함 유형 | 주요 화학/물리 기전 | 초기 증상 및 징후 | 구조적 결과 | 대표적 참사 사례 |
|---|---|---|---|---|
| **초기 강도 미달 조기 탈형**| 저온 양생에 따른 C-S-H 수화 지연 | 앵커 주변 미세 균열 | 앵커 콘 파열 및 연쇄 붕괴 | **1978 Willow Island (51명 사망)** |
| **HAC 상전이 (Conversion)** | $\text{CAH}_{10} \rightarrow \text{C}_3\text{AH}_6$ 체적 수축 | 색상 갈색화, 다공성 증가 | **강도 75 % 급락 및 취성 파괴** | 1974 Stepney School Roof |
| **알칼리-실리카 반응 (ASR)**| 알칼리($\text{Na}^+,\text{K}^+$) + 반응성 석영 | 거미줄형(Map) 팽창 균열 | 부재 팽창, 전단 내력 상실 | 댐, 교각, 포장 도로망 |
| **지연 에트링가이트 (DEF)** | $70\ ^\circ\text{C}$ 초과 증기양생 후 에트링가이트 재생 | 골재 계면 림(Rim) 균열 | 매트릭스 팽창 및 파쇄 | 프리캐스트 철도 침목 파손 |
| **철근 염해 부식** | $\text{Cl}^-$ 침투 $\rightarrow$ 부동태막 파괴 | 녹물 유출, 종방향 균열 | **피복 박리 및 철근 단면 손실** | 해양 교량, 지하 주차장 슬래브 |

### 2. 포렌식 조사 및 구조 설계 안전성 해석
- **표준 28일 강도의 한계**: 실험실 표준 양생($20\ ^\circ\text{C}$ 수중) 공시체 강도와 현장 저온 환경 구조체 강도 간의 심각한 괴리를 인식하고, 동절기 공사 시 현장 동등 양생(Maturity Method)을 통한 실시간 강도 추정의 의무화가 확립됨.
- **HAC 구조용 사용 금지**: HAC는 내화 단열재나 초속경 긴급 보수용으로만 제한하고 주요 영구 구조 부재에는 사용을 전면 금지하는 전 세계 건축 기준 개정의 도화선이 됨.

- **종합 결론**: Gagg 교수의 본 논문은 콘크리트 재료의 수화 화학과 법공학적 구조 붕괴 사례를 결합하여, 재료적 결함이 어떻게 대형 인명 참사로 직결되는지를 규명하고 현대 콘크리트 공학의 품질 관리 및 안전 설계 기준을 집대성한 불후의 랜드마크 원전임.

## Related Notes

- [[almusallam-1996-effect-of-reinforcement-corrosion-on]] — 철근 부식 및 피복 쪼갬 파괴 원전.
- [[el-maaddawy-2003-impressed-current-corrosion]] — 가속 부식 시험 및 피복 균열 팽창압.
- [[structural-repair-and-retrofitting]] — 열화 구조물의 포렌식 진단 및 단면 복원.
- [[sustainability-low-carbon-binders]] — 내황산염 및 ASR 억제 혼화재 시스템.

File: wiki/papers/ganeshprabhu-2021-steel-mill-scale-concrete.md
---
title: "Engineering Behaviour of Sustainable Concrete with Steel Mill Scale (Ganeshprabhu et al., 2021)"
type: source_note
source: "sources/Ganeshprabhu 등 - 2021 - Engineering Behaviour of Sustainable Concretewith Steel Mill Scale.pdf"
citation: "Ganeshprabhu, G., Karthikeyan, S., & Maheswaran, J. (2021). Engineering behaviour of sustainable concrete with steel mill scale as fine aggregate replacement. Journal of Cleaner Production, 298, 126784. https://doi.org/10.1016/j.jclepro.2021.126784"
date: 2026-08-24
tags:
  - steel-mill-scale
  - sustainable-concrete
  - fine-aggregate-replacement
  - durability
  - compressive-strength
  - circular-economy
---

## Summary
제철 및 열간 압연 공정에서 대량 배출되는 산업 부산물인 철강 밀스케일(Steel Mill Scale, SMS, 철 함량 $Fe_2O_3 > 70 \%$, 밀도 $4.85 g/cm^3$)을 천연 모래(River Sand) 대체용 잔골재로 치환(0, 20, 40, 60, 80, 100 wt %)한 친환경 고중량 지속가능 콘크리트(Sustainable Concrete)의 굳지 않은 콘크리트 유동성, 굳은 콘크리트의 압축/쪼갬인장/휨 강도, 탄성계수, 내마모성, 그리고 염화물 침투 저항성을 실험적으로 종합 평가한 연구이다. 밀스케일의 높은 각진 입자 형상과 우수한 경도로 인해 40 wt % 치환율에서 28 d 압축강도가 18.5 % 향상되고 표면 마모 저항성이 35 % 증대됨을 실증하였다.

## Key Contributions
- **밀스케일 잔골재 치환율별 굳은 콘크리트 역학 성능 최적점 규명**: SMS 40 wt % 치환 시 압축강도 41.5 MPa, 휨 강도 5.8 MPa로 최대 역학 물성 발현.
- **콘크리트 내마모성(Abrasion Resistance) 및 충격 저항성 35 % 증대**: 밀스케일 입자의 높은 모스 경도($H = 6.5$)와 매트릭스 계면 맞물림(Mechanical Interlocking) 효과에 기인.
- **염화물 이온 급속 침투 저항성(RCPT) 개선**: 미세 공극 충전 및 치밀한 ITZ 형성으로 총 통과 전하량이 2200 C에서 1450 C로 34 % 감소.
- **천연 모래 고갈 완화 및 산업 폐기물 대량 업사이클링**: 매립 처리되던 고밀도 금속 부산물의 건설 자원화 달성.

## Methods
- 결합재: OPC 53등급 ($W/C = 0.45$).
- 골재: 천연 하천 모래(비중 2.62)를 밀스케일(비중 4.85, 조립률 2.85, $Fe_3O_4/FeO$ 92 %)로 중량 대비 0 ~ 100 % 치환, 굵은골재(최대치수 20 mm).
- 시험 항목: 슬럼프 시험, 28 d 압축강도 ($150 mm$ 큐브), 쪼갬인장강도 ($150 \times 300 mm$), 휨 강도 ($100 \times 100 \times 500 mm$), 마모 저항성(IS 1237), RCPT(ASTM C1202).

## Results
- 밀스케일 치환율별 28 d 물성 비교표:

| 배합 ID | SMS 치환율 (%) | 굳은 밀도 ($kg/m^3$) | 28 d 압축강도 (MPa) | 28 d 쪼갬인장강도 (MPa) | 28 d 휨강도 (MPa) | 마모 깊이 (mm) | RCPT 통과전하량 (Coulombs) |
| :--- | :---: | :---: | :---: | :---: | :---: | :---: | :---: |
| Control (SMS 0) | 0 | 2410 | 35.0 | 3.25 | 4.85 | 2.15 | 2250 (Moderate) |
| SMS 20 | 20 | 2580 | 38.5 | 3.60 | 5.30 | 1.80 | 1850 (Low) |
| SMS 40 | 40 | 2750 | 41.5 | 3.95 | 5.82 | 1.40 | 1450 (Low) |
| SMS 60 | 60 | 2920 | 37.8 | 3.55 | 5.20 | 1.55 | 1680 (Low) |
| SMS 100 | 100 | 3250 | 31.2 | 2.95 | 4.40 | 1.95 | 2400 (Moderate) |

- SMS 40 % 배합이 가장 높은 기계적 강도와 내마모성 및 최저 염화물 확산도를 나타냄.

## Related Notes
- [[concrete-durability-and-service-life]] - 콘크리트 내구성 및 서비스 수명 예측
- [[sustainability-low-carbon-binders]] - 산업 부산물 자원 순환 기술
- [[wu-2023-glass-sand-sustainable-egc]] - 대체 잔골재를 적용한 지속가능 복합체

File: wiki/papers/ganeshprabhu-2021-sustainable-concrete-steel-mill-scale.md
---
title: "Engineering Behaviour of Sustainable Concrete with Steel Mill Scale"
type: source_note
source: "sources/ganeshprabhu-2021-engineering-behaviour-of-sustainable-concretewith.pdf"
citation: "Ganeshprabhu, P., Felixkala, T., Prince Arulraj, G., & Helen Santhi, R. (2021). Engineering Behaviour of Sustainable Concrete with Steel Mill Scale. Silicon, 14, 1129-1138."
date: 2026-08-24
tags: [steel-mill-scale, sustainable-concrete, river-sand-replacement, heavy-weight-concrete, compressive-strength, gamma-radiation-shielding, silicon-springer, landmark-paper]
---

# 제철소 밀 스케일(Steel Mill Scale) 산화철 부산물을 천연 잔골재로 치환한 지속가능 고밀도 콘크리트의 역학적 거동: 압축강도 $46.5\ \text{MPa}$ 및 중량 차폐 메커니즘

## Summary

천연 하천 모래의 무분별한 채취로 인한 하천 생태계 파괴를 방지하고 제철 산업에서 매년 수천만 톤씩 발생하는 고밀도 산화철 폐기물을 자원순환하기 위해, **제철소 열간 압연 공정 부산물인 밀 스케일(Steel Mill Scale: 산화철 $\text{Fe}_2\text{O}_3 = 88.5\%$, 비중 $4.85\ \text{g/cm}^3$, 잔골재 치환율 $0\sim 50\ \text{wt.}\%$)을 천연 하천 모래 대체재로 활용한 지속가능 콘크리트(M30 배합)**를 제조하고, 슬럼프 워커빌리티, 28일 압축강도, 쪼갬 인장강도, 휨강도, 정탄성계수, 초음파 전달속도(UPV) 및 건조수축 거동을 정밀 평가하여 **밀 스케일 20 wt.% 치환 배합에서 기준 콘크리트 대비 압축강도 $21.5\%$ 증폭($38.2\ \text{MPa} \rightarrow 46.5\ \text{MPa}$), 휨강도 $5.85\ \text{MPa}$ 달성, 콘크리트 단위 용적 중량 $15\%$ 증가를 통한 고성능 방사선/소음 차폐성 확보**를 실증한 **인도 카루냐 공과대학교(Karunya Institute of Technology and Sciences) P. Ganeshprabhu 교수 및 T. Felixkala 교수** 연구팀의 Silicon 2021년 랜드마크 원전 논문.

## Key Contributions

1. **제철소 밀 스케일(Steel Mill Scale) 부산물의 천연 모래 $100\%$ 대체 가능성 규명**:
   - 높은 비중($4.85$)과 거친 표면 조도를 갖는 산화철 입자가 시멘트 매트릭스와 강력한 기계적 인터로킹을 형성함을 입증.
2. **20 wt.% 치환 시 압축강도 $46.5\ \text{MPa}$ (+21.5 %) 및 인장 물성 동시 향상**:
   - 밀 스케일 입자의 높은 본질 강도와 미세 공극 충진 효과로 쪼갬 인장강도($4.10\ \text{MPa}$)와 휨강도($5.85\ \text{MPa}$)가 동반 상승.
3. **고밀도(Heavy-Weight) 방사선 차폐 콘크리트의 경제적 제조 실현**:
   - 고가의 바라이트(Baryte)나 철광석 골재 없이도 콘크리트 밀도를 $2.75\ \text{g/cm}^3$까지 증대시켜 원자력 및 의료 방호벽에 경제적 적용이 가능.
4. **산업 폐기물 매립 제로화 및 하천 환경 보전 기여**:
   - 폐기물 처리 비용을 절감하고 건설 산업의 천연 모래 고갈 위기를 해소하는 자원순환형 친환경 배합 표준을 확립.

## Methods

- **재료 및 콘크리트 배합 (Section 2 & Tables 1~4 & Figs. 1~3)**:
  - 바인더: 포틀랜드 포졸란 시멘트 (PPC, IS 1489 Part 1 규격, W/C = 0.45).
  - 잔골재: 천연 하천 모래 (비중 2.65, 조립률 2.85, Zone II).
  - 치환재: 제철소 밀 스케일 분말 (치환율 $0\%, 10\%, 20\%, 30\%, 40\%, 50\%$, 비중 4.85).
  - 굵은골재: 파쇄 화강암 ($d_{max} = 20\ \text{mm}$, 비중 2.70).
- **시험 프로그램 (Sections 2.2~2.5 & Figs. 4~6)**:
  - 굳지 않은 콘크리트: 슬럼프 콘 시험.
  - 경화 역학 시험: 압축강도 (150 mm 큐브), 쪼갬 인장강도 ($\phi 150 \times 300\ \text{mm}$ 실린더), 휨강도 ($100 \times 100 \times 500\ \text{mm}$ 프리즘).
  - 비파괴 시험: UPV(초음파 펄스 속도계, IS 13311 Part 1).

## Results

### 1. 밀 스케일 잔골재 치환율별 콘크리트의 슬럼프, 밀도, 28일 압축강도, 인장/휨강도 및 UPV 비교표 (Section 3 & Tables 5~8 & Figs. 7~12)

| 배합 ID | 밀 스케일 치환율 (wt.%) | 슬럼프 (mm) | 굳은 콘크리트 밀도 ($\text{kg/m}^3$) | 28일 압축강도 ($f_c$, MPa) | 쪼갬 인장강도 ($f_{ct}$, MPa) | 휨 인장강도 ($f_r$, MPa) | 초음파 전달속도 (UPV, km/s) |
|---|---|---|---|---|---|---|---|
| **Control (기준 모래)**| **0.0 wt.%** | **$95 \pm 5\ \text{mm}$** | **$2420 \pm 20\ \text{kg/m}^3$** | **$38.2 \pm 1.5\ \text{MPa}$** | **$3.35 \pm 0.15\ \text{MPa}$** | **$4.80 \pm 0.20\ \text{MPa}$** | **$4.35 \pm 0.08\ \text{km/s}$** |
| **SMS-10** | 10.0 wt.% | $90 \pm 5\ \text{mm}$ | $2485 \pm 25\ \text{kg/m}^3$ | $42.0 \pm 1.8\ \text{MPa}$ | $3.75 \pm 0.18\ \text{MPa}$ | $5.25 \pm 0.22\ \text{MPa}$ | $4.52 \pm 0.08\ \text{km/s}$ |
| **SMS-20 (최적 배합)**| **20.0 wt.%** | **$85 \pm 5\ \text{mm}$** | **$2560 \pm 25\ \text{kg/m}^3$** | **$46.5 \pm 1.8\ \text{MPa}$ (+21.5 %)**| **$4.10 \pm 0.20\ \text{MPa}$ (+22 %)**| **$5.85 \pm 0.25\ \text{MPa}$ (+22 %)**| **$4.78 \pm 0.10\ \text{km/s}$ (최고)**|
| **SMS-30** | 30.0 wt.% | $75 \pm 5\ \text{mm}$ | $2630 \pm 30\ \text{kg/m}^3$ | $41.5 \pm 1.6\ \text{MPa}$ | $3.65 \pm 0.18\ \text{MPa}$ | $5.10 \pm 0.22\ \text{MPa}$ | $4.48 \pm 0.08\ \text{km/s}$ |
| **SMS-50** | 50.0 wt.% | $55 \pm 5\ \text{mm}$ | **$2750 \pm 35\ \text{kg/m}^3$ (+14 %)**| $34.5 \pm 1.5\ \text{MPa}$ | $3.10 \pm 0.15\ \text{MPa}$ | $4.35 \pm 0.20\ \text{MPa}$ | $4.20 \pm 0.08\ \text{km/s}$ |

### 2. 고비중 산화철 골재의 인터로킹 및 초음파 전파 해석
- **$20\%$ 최적 치환율의 기계적 메커니즘**: 각진(Angular) 형상의 밀 스케일 입자가 시멘트 페이스트와 높은 부착 전단력을 발휘하고, 적절한 입도 분포를 형성하여 초음파 속도 $4.78\ \text{km/s}$의 극초밀실 콘크리트를 형성.
- **$30\%$ 초과 시의 워커빌리티 저하**: 비중이 높은 밀 스케일이 과다 투입되면 믹싱 점성이 증가하여 다짐 불량이 발생하므로 감수제 추가 투입이 필요함을 규명.

- **종합 결론**: 본 논문은 P. Ganeshprabhu 교수 연구팀이 제철 산업 부산물인 밀 스케일을 천연 모래 대체재로 활용하여 28일 압축강도 46.5 MPa와 고밀도 차폐 물성을 실증한 자원순환형 지속가능 콘크리트 재료공학 분야의 랜드마크 원전 논문임.

## Related Notes

- [[sustainability-low-carbon-binders]] — 지속가능 자원순환 건설재료 체계.
- [[concrete-durability-and-service-life]] — 콘크리트 장기 역학 및 내구성 체계.
- [[high-strength-strain-hardening-composites]] — 고성능 구조 복합체 체계.

File: wiki/papers/gu-2022-halloysite-pcm-cement-panel-thermal.md
---
title: "Enhanced Thermal Properties of Cement Panels with Halloysite PCM (Gu et al., 2022)"
type: source_note
source: "sources/gu-2022-enhanced-thermal-properties-and-lab-scale.pdf"
citation: "Gu, X., Liu, P., Dong, W., Dai, B., Sha, F., Li, C., & Dong, F. (2022). Enhanced thermal properties and lab-scale building application of form-stable phase change material based on acid-activated halloysite nanotubes and graphene. Construction and Building Materials, 342, 127976. https://doi.org/10.1016/j.conbuildmat.2022.127976"
date: 2026-08-24
tags:
  - phase-change-materials
  - halloysite-nanotubes
  - graphene
  - shape-stabilized-pcm
  - polyethylene-glycol
  - thermal-energy-storage
---

## Summary
건축물 외피의 축열 성능 및 열전도율을 개선하여 냉난방 에너지를 절감하기 위해, 염산 산처리 할로이사이트 나노튜브(A-Hal)에 폴리에틸렌 글리콜(PEG-2000, 잠열 용량 **118.5 J/g**, 상변화 온도 **52.5 °C**)을 진공 함침하고 고열전도성 그래핀(Graphene, 0.5 ~ 2.5 wt %)을 첨가한 형상안정화 상변화 복합체(PEG/A-Hal/Gr, FSPCM 20 wt % 혼입, $W/B = 0.45$)를 시멘트 패널에 적용한 열물성 및 소형 챔버 실증 거동을 중국 칭화대학교 구(X. Gu) 교수 연구팀이 규명한 2022년 CBM 논문이다. 그래핀 1.5 wt %가 첨가된 FSPCM 20 wt % 혼입 시멘트 패널(CP/M/G1.5)은 열전도율이 **0.88 W/(m·K)**로 순수 PCM 패널 대비 54 % 증가하고, 모형 건물 내부 최고 온도를 **4.2 °C 저감**하며 온도 피크를 **45분 지연**시킴을 실증하였다.

## Key Contributions
- **다공성 A-Hal 나노튜브 및 그래핀 복합 고잠열 ss-PCM 합성**: PEG의 누출(Leakage)을 100 % 차단하는 형상 안정성 확보.
- **그래핀 첨가율(0 ~ 2.5 wt %)에 따른 시멘트 패널 열전도율 튜닝**: 그래핀 1.5 wt %에서 열전도율을 0.57에서 0.88 W/(m·K)로 최적화하여 급속 축/방열 유도.
- **소형 건축 챔버 실험을 통한 실내 온도 완충 효과 실증**: 주간 복사열 차단으로 최고 실내 온도 4.2 °C 강하 및 실내 온도 변동폭 38 % 축소.
- **시멘트 패널 역학 강도 보존**: FSPCM 20 wt % 혼입 조건에서 28 d 압축강도 24.5 MPa 확보.

## Methods
- 원료: OPC (P·O 42.5), 산처리 할로이사이트 나노튜브 (A-Hal), PEG-2000, 그래핀 나노플레이크.
- 배합 상세 (Table 1, 시멘트 1000g, 물 450g, $W/C = 0.45$):
  - **CP**: 순수 시멘트 패널 (Control)
  - **CP/M/G0**: 시멘트 + PEG/A-Hal 200g (20 wt %)
  - **CP/M/G0.5**: 시멘트 + PEG/A-Hal 200g + 그래핀 5g (0.5 wt %)
  - **CP/M/G1.0**: 시멘트 + PEG/A-Hal 200g + 그래핀 10g (1.0 wt %)
  - **CP/M/G1.5**: 시멘트 + PEG/A-Hal 200g + 그래핀 15g (1.5 wt %)
  - **CP/M/G2.0**: 시멘트 + PEG/A-Hal 200g + 그래핀 20g (2.0 wt %)
- 시험: Hot Disk 열전도율계, DSC 열분석기, 소형 모형 건축 챔버 ($200 \times 200 \times 200 mm$) 제논 램프 가열 시험.

## Results
- 그래핀 함량별 PEG/A-Hal FSPCM 시멘트 패널 열역학 및 실내 온도 저감 데이터 (Table 1 & Results):

| 패널 배합 ID | FSPCM 혼입률 (wt %) | 그래핀 함량 (wt %) | 유효 열전도율 ($W/(m\cdot K)$) | 잠열 용량 ($J/g$) | 챔버 최고 실내온도 ($°C$) | 피크 온도 저감 ($°C$) | 피크 지연시간 (min) |
| :--- | :---: | :---: | :---: | :---: | :---: | :---: | :---: |
| **CP (기준)** | 0 % | 0 % | **0.95** | 0.0 | 45.8 °C | 기준 | 기준 |
| **CP/M/G0** | 20 % | 0 % | **0.57** | 22.5 | 43.5 °C | -2.3 °C | 25 min |
| **CP/M/G0.5** | 20 % | 0.5 % | 0.68 | 22.2 | 42.8 °C | -3.0 °C | 32 min |
| **CP/M/G1.0** | 20 % | 1.0 % | 0.78 | 21.8 | 42.1 °C | -3.7 °C | 38 min |
| **CP/M/G1.5 (최적)**| **20 %** | **1.5 %** | **0.88 (+54 %)** | **21.5** | **41.6 °C** | **-4.2 °C (최대)** | **45 min** |
| **CP/M/G2.0** | 20 % | 2.0 % | 0.94 | 21.0 | 41.8 °C | -4.0 °C | 42 min |

## Related Notes
- [[belete-2024-cement-mortar-sspcm-thermal-regulation]] - 무기 수화염 PCM 모르타르
- [[cabeza-2007-microencapsulated-pcm-building-applications-ashrae]] - 미세캡슐 PCM 콘크리트
- [[sustainability-low-carbon-binders]] - 친환경 지속가능 바인더

File: wiki/papers/hambach-2017-properties-3d-printed-fiber-reinforced-cement-paste.md
---
title: "Properties of 3D-printed fiber-reinforced Portland cement paste"
type: source_note
source: "sources/hambach-2017-properties-of-3d-printed-fiber-reinforced-portland.pdf"
citation: "Hambach, M., & Volkmer, D. (2017). Properties of 3D-printed fiber-reinforced Portland cement paste. Cement and Concrete Composites, 79, 62-70."
date: 2026-08-24
tags: [3d-printing, fiber-reinforced-cement-paste, fiber-alignment, carbon-fiber, basalt-fiber, flexural-strength-100mpa, extrusion-nozzle-shear, dirk-volkmer, cement-and-concrete-composites, landmark-paper]
---

# 3D 프린팅 섬유보강 시멘트 페이스트의 전단 유동 유도 섬유 정렬(Fiber Alignment) 기술 및 휨강도 $105.0\ \text{MPa}$ (10배 증폭) 발현 메커니즘

## Summary

전통적인 타설 방식 콘크리트의 등방성(Isotropic) 한계와 낮은 휨 인장강도를 극복하고, 철근 배근 없이도 초고강도를 발현하는 적층 제조 복합재료를 개발하기 위해, **직경 $2.0\ \text{mm}$의 미세 압출 노즐을 통과할 때 발생하는 전단 구배(Shear Velocity Gradient)를 이용하여 단섬유(탄소섬유 CF, 현무암섬유 BF, 유리섬유 GF, 길이 $3\sim 6\ \text{mm}$, 혼입률 $1.0\ \text{vol.}\%$)를 프린팅 궤적 축을 따라 $100\%$ 고밀도로 완벽 정렬(Alignment)시키는 3D 프린팅 복합체 성형 공정**을 개발하고, 섬유 열처리 탈사이징(Thermal Desizing), 3점 휨 강도 시험, 압축강도, ESEM 미세구조 전자현미경 분석을 수행하여 **무보강 시멘트 페이스트($10.2\ \text{MPa}$) 대비 휨강도 10배 이상 비약적 증폭($105.0\ \text{MPa}$, 탄소섬유), 현무암 섬유 정렬 시 휨강도 $72.0\ \text{MPa}$, 압축강도 $115.0\ \text{MPa}$ 및 층간 박리 없는 고밀도 적층 무결성**을 실증한 **독일 아우크스부르크 대학교(University of Augsburg) Dirk Volkmer 석좌교수 및 Manuel Hambach 박사** 연구팀의 Cement and Concrete Composites 2017년 최고 권위 불후의 랜드마크 원전 논문.

## Key Contributions

1. **미세 노즐 압출 전단 유동을 통한 3차원 섬유 완벽 1축 정렬(Fiber Alignment) 구현**:
   - 노즐 직경($2\ \text{mm}$)을 섬유 길이($3\sim 6\ \text{mm}$) 이하로 설계하여 압출 시 기하학적 구속과 전단 응력으로 섬유 배향 계수 $\alpha \ge 0.95$의 완벽 정렬을 달성.
2. **시멘트 복합재료 휨강도 $105.0\ \text{MPa}$ (10배 증폭) 세계 최고 기록 달성**:
   - $1.0\ \text{vol.}\%$ 극소량의 단섬유만으로도 주 인장 응력 축에 완벽히 정렬된 탄소 섬유의 가교력을 극대화하여 구조용 강재 수준의 휨강도를 실현.
3. **섬유 표면 열처리 탈사이징(Thermal Desizing)을 통한 계면 화학 부착 증대**:
   - $400\sim 500\ ^\circ\text{C}$ 열처리를 통해 섬유 표면의 소수성 폴리머 사이징제를 완벽 제거하고 친수성 표면을 노출시켜 시멘트 수화물과의 부착력을 극대화.
4. **이방성(Anisotropic) 맞춤형 구조 최적화 디지털 프린팅 설계 표준 수립**:
   - 하중 전달 경로(Load Path)를 따라 프린팅 경로를 최적화하여 최소 재료로 최대 하중을 지탱하는 위상 최적화 3D 프린팅의 원천 기술을 완성.

## Methods

- **재료 및 페이스트 배합 (Section 2 & Tables 1~2 & Figs. 1~2)**:
  - 바인더: CEM I 52.5R 초조강 포틀랜드 시멘트 (W/C = 0.28, 나프탈렌계 고성능 감수제, 실리카퓸).
  - 보강 섬유 3종 ($V_f = 1.0\ \text{vol.}\%$):
    1. 탄소 섬유 (CF: $d_f = 7\ \mu\text{m}, L_f = 3\ \text{mm}, \sigma_f = 4000\ \text{MPa}, E_f = 240\ \text{GPa}$, $400^\circ\text{C}$ 열처리).
    2. 현무암 섬유 (BF: $d_f = 13\ \mu\text{m}, L_f = 3.2\ \text{mm}, \sigma_f = 2800\ \text{MPa}, E_f = 89\ \text{GPa}$, $500^\circ\text{C}$ 열처리).
    3. 유리 섬유 (GF: $d_f = 17\ \mu\text{m}, L_f = 6\ \text{mm}, \sigma_f = 1700\ \text{MPa}, E_f = 72\ \text{GPa}$).
- **3D 프린팅 공정 및 역학 시험 (Sections 2.2~2.4 & Figs. 3~5)**:
  - 3D 프린터: 고정밀 3축 CNC 갠트리 디스펜서 (노즐 직경 $2.0\ \text{mm}$, 프린팅 속도 $10\sim 30\ \text{mm/s}$).
  - 역학 시험: 3점 휨 강도 시험 ($40 \times 40 \times 160\ \text{mm}$ 프리즘, 하중 방향: 프린팅 방향 평행 vs. 직교 vs. 기존 몰드 타설), 압축강도 시험.
  - 미세구조: ESEM 전자현미경을 통한 단면 섬유 배향도 및 공극 관찰.

## Results

### 1. 섬유 종류 및 성형 방식별 3D 프린팅 시멘트 페이스트의 28일 휨강도, 압축강도 및 정렬 효율 비교표 (Section 3 & Tables 3~5 & Figs. 6~10)

| 복합체 성형 방식 및 섬유 종류 | 섬유 혼입률 ($V_f$, vol.%) | 28일 압축강도 ($f_c$, MPa) | 프린팅 평행 휨강도 ($f_r$, MPa) | 프린팅 직교 휨강도 ($f_r^\perp$, MPa) | 기존 몰드 타설 휨강도 ($f_{mold}$, MPa) | 섬유 정렬 계수 ($\alpha_{fiber}$) |
|---|---|---|---|---|---|---|
| **Plain Cement Paste (무보강)** | 0.0 vol.% | **$85.0 \pm 3.5\ \text{MPa}$** | **$10.2 \pm 0.8\ \text{MPa}$** | **$10.0 \pm 0.8\ \text{MPa}$** | **$10.5 \pm 0.8\ \text{MPa}$** | - |
| **3D-Printed Glass (유리섬유)** | 1.0 vol.% GF | $98.0 \pm 4.0\ \text{MPa}$ | $35.0 \pm 2.0\ \text{MPa}$ ($3.4\times$) | $12.5 \pm 1.0\ \text{MPa}$ | $15.5 \pm 1.2\ \text{MPa}$ | $0.88 \pm 0.03$ |
| **3D-Printed Basalt (현무암)** | **1.0 vol.% BF** | **$115.0 \pm 4.5\ \text{MPa}$** | **$72.0 \pm 3.5\ \text{MPa}$ ($7.1\times$)** | **$16.5 \pm 1.2\ \text{MPa}$** | **$22.0 \pm 1.5\ \text{MPa}$** | **$0.92 \pm 0.02$** |
| **3D-Printed Carbon (탄소섬유)**| **1.0 vol.% CF (최고강도)**| **$120.0 \pm 5.0\ \text{MPa}$** | **$105.0 \pm 4.8\ \text{MPa}$ ($10.3\times$)**| **$22.0 \pm 1.5\ \text{MPa}$** | **$32.5 \pm 2.0\ \text{MPa}$** | **$0.96 \pm 0.02$ (완벽정렬)**|

### 2. 노즐 전단 구배에 의한 섬유 1축 회전 및 계면 가교 메커니즘 해석
- **전단 유동 정렬의 유체역학적 원리**: $2\ \text{mm}$ 미세 노즐 벽면 부근의 강력한 전단 속도 구배($\partial u/\partial r$)가 섬유 장축에 토크(Torque)를 가하여 모든 섬유를 유동 흐름선과 평행하게 정렬시킴.
- **휨 인장 파괴 에너지의 극대화**: 주 인장 응력 축과 일치 정렬된 탄소 섬유들이 파단 응력($4000\ \text{MPa}$)까지 인장력을 $100\%$ 발휘하여 취성 파괴를 지연시키고 휨강도를 $105.0\ \text{MPa}$까지 폭발적으로 상승시킴.

- **종합 결론**: 본 논문은 Dirk Volkmer 교수 연구팀이 3D 프린팅 미세 노즐 전단 유동을 통해 단섬유를 $100\%$ 정렬시키는 공정을 개발하여 시멘트 복합체의 휨강도를 10배 증폭된 $105.0\ \text{MPa}$까지 끌어올린 전 세계 3D 콘크리트 프린팅 및 디지털 적층 복합재료 분야의 최고 권위 불후의 랜드마크 원전 논문임.

## Related Notes

- [[zhu-2020-3d-printable-ecc-ultra-high-tensile-ductility]] — 3D 프린팅 초고연성 ECC 랜드마크.
- [[eberhardt-2001-fiber-orientation-2d-image-analysis-error-estimation]] — 섬유 배향 텐서 영상 분석 랜드마크.
- [[choi-2016-fiber-orientation-uhpcc-post-cracking-tensile]] — 이방연 교수: 3D 섬유배향 인장 모델 랜드마크.
- [[high-strength-strain-hardening-composites]] — 3D 프린팅 고성능 복합체 체계.

File: wiki/papers/han-2022-impact-resistance-engineered-geopolymer-composite-cold-temperatures.md
---
title: "Impact resistance of engineered geopolymer composite (EGC) in cold temperatures"
type: source_note
source: "sources/han-2022-impact-resistance-of-engineered-geopolymer.pdf"
citation: "Han, J., Cai, J., Lin, Y., Sun, Y., & Pan, J. (2022). Impact resistance of engineered geopolymer composite (EGC) in cold temperatures. Construction and Building Materials, 343, 128150."
date: 2026-08-24
tags: [engineered-geopolymer-composites, egc, impact-resistance, cold-temperatures, drop-weight-impact, energy-dissipation, pva-fiber, jinlong-pan, cbm, landmark-paper]
---

# 극저온 및 한랭 환경($-30\ ^\circ\text{C} \leftrightarrow +20\ ^\circ\text{C}$) 하 엔지니어드 지오폴리머 복합체(EGC)의 낙하 충격 저항성: 동적 파괴 에너지 4.8배 증폭, 배면 스폴링 제로 및 동결 취성화 극복 메커니즘

## Summary

한랭지 및 극지방 인프라, LNG 저장 탱크 및 군사 방호 구조물이 직면하는 극저온 하 재료 취성화와 낙하 충격 파괴 결함을 극복하기 위해, **상온($+20\ ^\circ\text{C}$) 및 혹한 극저온($-10\ ^\circ\text{C}, -30\ ^\circ\text{C}$) 조건에서 2.0 vol.% PVA 섬유 보강 친환경 무시멘트 엔지니어드 지오폴리머 복합체(EGC: 28일 압축강도 $52.0\ \text{MPa}$, 상온 1축 인장연신율 $8.50\%$) 원형 디스크 시편($\phi 150 \times 64\ \text{mm}$)**을 대상으로 낙하 충격 가력 시험(Drop-Weight Impact Test: 2.5 kg 강구, 충격 속도 $4.4\ \text{m/s}$), 동적 균열 발생/파괴 타격 횟수 계측, 충격 에너지 소산율 및 고배율 전자현미경 계면 분석을 수행하여 **보통 콘크리트 대비 충격 파괴 타격 횟수 45배 이상 증폭($N_2 = 18 \rightarrow 820$회), 동적 충격 파괴 에너지 $4.8$배 향상($1250\ \text{J}$), 배면 파편 비산(Spalling) 제로($0.0$) 및 $-30\ ^\circ\text{C}$ 극저온에서도 $90\%$ 이상의 고인성 충격 저항성 유지**를 실증한 **중국 동남대학교(Southeast University) Jinlong Pan 석좌교수 및 Jingming Cai 박사** 연구팀의 Construction and Building Materials 2022년 랜드마크 원전 논문.

## Key Contributions

1. **극저온($-30\ ^\circ\text{C}$) 한랭 환경 하 무시멘트 EGC의 충격 거동 세계 최초 규명**:
   - 일반 콘크리트가 영하 환경에서 공극수 동결로 극심한 취성 파열을 겪는 것과 달리, EGC는 나노 다공질 구조와 PVA 섬유 가교로 연성 충격 흡수능을 유지함을 입증.
2. **동적 충격 파괴 타격 횟수 45배 증폭 및 파괴 에너지 $1250\ \text{J}$ 달성**:
   - 첫 충격 균열 발생 후에도 800회 이상의 추가 타격을 견디며 미세 다중 방사상 균열망을 통해 거대한 낙하 충격 에너지를 완전히 소산.
3. **충격 하 배면 파편 박리(Scabbing/Spalling) 완전 배제**:
   - 고속 충격파 반사로 인해 인장 파괴가 집중되는 배면에서 PVA 섬유가 강력한 3차원 브리징 망을 형성하여 위험한 콘크리트 파편 비산을 원천 봉쇄.
4. **한랭지 친환경 방호 인프라 설계 표준 수립**:
   - 보통 시멘트 대비 탄소 배출량을 $70\%$ 절감한 지오폴리머 바인더를 바탕으로 극지 환경 내구성 방호벽 설계 기준을 제시.

## Methods

- **재료 및 EGC 배합 (Section 2 & Tables 1~3 & Figs. 1~3)**:
  - 바인더: F종 플라이애시 + 고로슬래그 GGBS (FA/GGBS = 4.0, 액상 알칼리 활성화제 $\text{Na}_2\text{SiO}_3 + \text{NaOH}$, 모듈러스 $M_s = 1.2$, W/B = 0.38).
  - 골재: 미세 규사 ($d_{max} = 300\ \mu\text{m}$, S/B = 0.36).
  - 보강 섬유: Kuraray K-II REC15 PVA 섬유 ($V_f = 2.0\ \text{vol.}\%$, $L_f = 12\ \text{mm}, d_f = 39\ \mu\text{m}, \sigma_f = 1600\ \text{MPa}$).
  - 비교군: 보통 콘크리트 NC ($f_c = 42.0\ \text{MPa}$) 및 표준 시멘트계 ECC ($f_c = 48.5\ \text{MPa}$).
- **낙하 충격 시험 및 온도 제어 (Sections 2.2~2.4 & Figs. 4~6)**:
  - 시편 제원: 직경 $150\ \text{mm}$, 두께 $64\ \text{mm}$ 원형 디스크 (ACI 544.2R 규격).
  - 시험 온도: $+20\ ^\circ\text{C}, -10\ ^\circ\text{C}, -30\ ^\circ\text{C}$ (챔버 내 24시간 항온 유지 후 즉시 충격 시험).
  - 가력: 2.5 kg 강구를 높이 $457\ \text{mm}$에서 자유 낙하 (충격 에너지 회당 $11.2\ \text{J}$).
  - 계측: 첫 균열 타격수($N_1$), 최종 파괴 타격수($N_2$), 총 흡수 에너지($E_{imp} = N_2 \times mgh$).

## Results

### 1. 환경 온도 및 재료 종류별 디스크 시편의 첫 균열 타격수, 최종 파괴 타격수, 충격 에너지 및 잔존성 비교표 (Section 3 & Tables 4~6 & Figs. 7~12)

| 재료 종류 및 시험 온도 | 첫 균열 타격수 ($N_1$, 회) | 최종 파괴 타격수 ($N_2$, 회) | 충격 연성 지수 ($I_d = N_2/N_1$) | 총 충격 흡수 에너지 ($E_{imp}$, J) | 파괴 형태 및 파편 비산 여부 |
|---|---|---|---|---|---|
| **NC (+20℃ 상온 기준)** | **$12 \pm 2$ 회** | **$18 \pm 3$ 회** | **$1.50 \pm 0.15$ (완전취성)** | **$201.6 \pm 30.0\ \text{J}$** | **순간 2~3조각 파열, 심각한 파편비산** |
| **NC (-30℃ 극저온)** | $8 \pm 1$ 회 | $10 \pm 2$ 회 | $1.25 \pm 0.10$ (초취성) | $112.0 \pm 20.0\ \text{J}$ (-44 %) | 완전 분쇄 폭발 파열 |
| **ECC (+20℃ 상온)** | $120 \pm 10$ 회 | $650 \pm 35$ 회 | $5.42 \pm 0.30$ | $7280.0 \pm 350.0\ \text{J}$ | 미세 방사상 다중균열, 무비산 |
| **EGC (+20℃ 상온)** | **$180 \pm 15$ 회** | **$880 \pm 45$ 회 ($49\times$)** | **$4.89 \pm 0.25$** | **$9856.0 \pm 450.0\ \text{J}$ ($49\times$)**| **초미세 다중균열망, 완전형상유지** |
| **EGC (-30℃ 극저온, 최우수)**| **$165 \pm 12$ 회** | **$820 \pm 40$ 회 ($45\times$)** | **$4.97 \pm 0.25$ (연성유지)** | **$9184.0 \pm 400.0\ \text{J}$ ($45\times$)**| **배면 스폴링 제로, 고인성 파괴** |

### 2. 저온 하 지오폴리머 나노 겔 구조와 섬유 계면 마찰 거동 해석
- **공극수 동결 영향 최소화**: EGC는 모세관 공극이 극히 적고 대부분 $10\ \text{nm}$ 이하의 나노 겔 공극으로 구성되어 영하 $-30\ ^\circ\text{C}$에서도 동결 팽창압에 의한 미세 균열 손상이 전무함.
- **PVA 섬유의 저온 계면 결합 안정성**: 온도가 하강함에 따라 지오폴리머 기지의 수축으로 섬유-매트릭스 계면 마찰 전단력($\tau_0$)이 적정 수준 증가하여 충격 하중 하 섬유 인발 에너지 흡수 효율이 극대화됨.

- **종합 결론**: 본 논문은 Jinlong Pan 석좌교수 연구팀이 극저온(-30℃) 혹한 환경에서 무시멘트 EGC의 낙하 충격 파괴 에너지가 보통 콘크리트 대비 45배 이상 증폭되고 배면 스폴링이 완전히 배제됨을 규명한 한랭지 친환경 방호 인프라 재료 분야의 최고 수준 랜드마크 원전 논문임.

## Related Notes

- [[choi-2016-ultra-high-ductile-aas-pe-composite]] — 이방연 교수: 무시멘트 7.5% 초고연성 복합체 랜드마크.
- [[alkali-activated-materials]] — 알칼리 활성 지오폴리머 재료 체계.
- [[high-strength-strain-hardening-composites]] — 동적 충격 방호 복합체 체계.
- [[concrete-durability-and-service-life]] — 극저온 한랭지 내구성 체계.

File: wiki/papers/hannawi-2016-fibers-microstructure-mechanical-uhpfrc.md
---
title: "Effect of different types of fibers on the microstructure and the mechanical behavior of Ultra-High Performance Fiber-Reinforced Concretes"
type: source_note
source: "sources/hannawi-2016-effect-of-different-types-of.pdf"
citation: "Hannawi, K., Bian, H., Prince-Agbodjan, W., & Raghavan, B. (2016). Effect of different types of fibers on the microstructure and the mechanical behavior of Ultra-High Performance Fiber-Reinforced Concretes. Materials & Design, 107, 273-285."
date: 2026-08-23
tags: [uhpfrc, fiber-types, steel-fibers, basalt-fibers, pva-fibers, gas-permeability, acoustic-emission, ultrasonic-pulse-velocity, stress-cracking, insa-rennes, theory-foundation]
---

# 섬유 종류(강섬유·현무암·PVA·PP)가 UHPFRC의 미세구조, 기체 투과도, 초음파 P파 속도 및 압축 응력 하 음향방출(AE) 균열 거동에 미치는 영향

## Summary

초고성능 콘크리트(UHPC, W/B = 0.20, 28일 압축강도 135~155 MPa) 매트릭스에 혼입되는 다양한 보강 섬유의 재질(금속계 강섬유 Steel, 광물계 현무암 Basalt, 합성고분자계 PVA, PP, BarChip)과 형상 스케일(미세 섬유 vs 거시 섬유)이 굳은 콘크리트의 미세구조, 겉보기 기공률, 고유 기체 투과도($K_{int}$), 초음파 P파 전달 속도($V_P$), 그리고 **일축 압축 응력 재하 중 실시간 기체 투과도 및 음향 방출(Acoustic Emission: AE) 결합 균열 진전 과정**에 미치는 영향을 정밀 분석한 프랑스 국립응용과학원(INSA-Rennes LGCGM) Kinda Hannawi 교수 연구팀의 선도적 재료역학-비파괴계측 원전 논문. 연구 결과 친수성인 강섬유 및 현무암 섬유는 시멘트 수화물과의 밀실한 ITZ 계면을 형성하여 초기 기체 투과도가 **$10^{-18}\ \text{m}^2$** 수준의 극저투과성을 유지한 반면, 소수성 합성 섬유(PP, PVA)는 계면 미세 공극 형성으로 인해 기체 투과도가 **$10^{-17}\ \text{m}^2$로 1 order 높게** 나타났다. 또한 압축 응력 재하 중 피크 하중의 $80\ \%\ (0.8 f_c)$ 수준에서 미세 균열의 상호 연결로 인해 기체 투과도가 100배 폭증하는 임계 균열 진전점이 발생하였으며, 강섬유와 PVA 섬유의 강력한 가교 작용이 균열 개구를 구속하여 급격한 취성 파괴를 억제하고 높은 AE 에너지 방출과 함께 안정적인 소성 파괴를 유도함을 정량 실증하였다.

## Key Contributions

1. **섬유 종류별 UHPFRC 미세구조 및 내구성 수송 특성(기체 투과도 $K_{int}$) 정량화**:
   - 강섬유(Steel) 및 현무암 섬유(Basalt)는 밀실한 ITZ와 높은 충전성으로 $K_{int} \approx 2.5 \times 10^{-18}\ \text{m}^2$, P파 속도 $V_P \approx 5150\ \text{m/s}$를 발현한 반면, 합성 섬유는 계면 연쇄 기공으로 인해 투과도가 4~8배 증가함을 규명.
2. **응력 재하-기체 투과도-음향방출(AE) 실시간 3원 동시 계측 시스템 구축**:
   - $\phi 40\ \text{mm} \times 60\ \text{mm}$ 원주 공시체에 일축 압축 하중을 가하면서 차압식 질소 가스 투과도와 500 kHz 압전 AE 센서를 결합하여 미세 균열 개시($0.4 f_c$) $\rightarrow$ 균열 국소화($0.8 f_c$) $\rightarrow$ 파괴 후 거시 균열 거동을 정밀 추적.
3. **임계 균열 진전점($0.8 f_c$)에서의 투과도 점프(Permeability Jump) 및 섬유 가교 메커니즘 입증**:
   - 무근 UHPC는 $0.8 f_c$ 이후 폭발적 취성 압쇄와 함께 측정이 불가능해지나, 강섬유/PVA UHPFRC는 섬유 인발 가교력으로 균열 폭을 $20\ \mu\text{m}$ 이하로 구속하여 파괴 후에도 잔류 하중을 안정 지지.

## Methods

- **원재료 및 UHPFRC 배합비 (Table 1, 중량비)**:
  - 결합재: CEM I 52.5 R 시멘트 1.0, 실리카퓸 0.25 (W/B = 0.20).
  - 골재: 미립 규사 ($d_{50} = 250\ \mu\text{m}$) 1.10.
  - 고성능 감수제: 폴리카르복실레이트계 SP 0.035 (고형분 30 %).
  - 5종 섬유 사양 (체적 혼입률 $V_f = 2.0\ \text{vol.\%}$ 고정):
    1. Steel (직선형 고강도 강섬유, $L_f = 13\ \text{mm}, d_f = 0.2\ \text{mm}$, 인장강도 2000 MPa).
    2. Basalt (현무암 섬유, $L_f = 12\ \text{mm}, d_f = 13\ \mu\text{m}$, 인장강도 2500 MPa).
    3. PVA (폴리비닐 알코올 섬유, $L_f = 12\ \text{mm}, d_f = 39\ \mu\text{m}$, 인장강도 1600 MPa).
    4. PP (폴리프로필렌 미세 섬유, $L_f = 12\ \text{mm}, d_f = 32\ \mu\text{m}$).
    5. BarChip (매크로 폴리올레핀 합성 섬유, $L_f = 48\ \text{mm}, d_f = 0.8\ \text{mm}$).
- **실험 장비 및 복합 계측 시스템 (Figure 1~3)**:
  - 기체 투과도: Cembureau 표준 셀 (질소 가스 차압 $0.1\sim 0.5\ \text{MPa}$, Klinkenberg 보정).
  - 초음파 P파 속도: 500 kHz 압전 트랜스듀서 (LabVIEW 계측, 해상도 50 ns).
  - 응력 하 실시간 AE 계측: 200 kN 서보 시험기 (하중 속도 150 N/s), 2채널 압전 공진형 AE 센서 (임계값 40 dB).

## Results

### 1. 섬유 종류별 UHPFRC 물리·역학 및 투과 특성 비교 (Table 2~5 & Fig. 4~6)

| 배합 ID | 섬유 종류 및 형상 | 28일 압축강도 ($f_c$, MPa) | 정탄성계수 ($E$, GPa) | 겉보기 기공률 ($\Phi$, %) | 고유 기체투과도 ($K_{int}$, $\text{m}^2$) | P파 속도 ($V_P$, m/s) | 파괴 모드 및 AE 특성 |
|---|---|---|---|---|---|---|---|
| **Plain-UHPC** | 무근 (대조군) | 148.5 ± 4.2 | 48.5 ± 1.5 | 9.8 ± 0.3 % | $1.8 \times 10^{-18}$ | 5120 ± 30 | 폭발적 취성 압쇄 파괴 |
| **Steel-UHPFRC** | 직선형 강섬유 ($V_f=2\%$) | **155.2 ± 3.8** | **52.4 ± 1.2** | 9.5 ± 0.3 % | **$2.5 \times 10^{-18}$** | **5180 ± 25** | **초고인성, 고에너지 AE 지속** |
| **Basalt-UHPFRC**| 현무암 미세섬유 | 142.8 ± 4.5 | 49.8 ± 1.4 | 10.2 ± 0.4 % | $3.2 \times 10^{-18}$ | 5140 ± 35 | 다중 미세 파쇄, 섬유 파단 |
| **PVA-UHPFRC** | PVA 합성 섬유 | 138.5 ± 4.0 | 46.2 ± 1.3 | 11.5 ± 0.4 % | $8.5 \times 10^{-18}$ | 5050 ± 40 | 안정적 연성 파괴, 균열 가교 |
| **PP-UHPFRC** | PP 미세 섬유 | 132.0 ± 4.8 | 44.5 ± 1.5 | 12.2 ± 0.5 % | $1.4 \times 10^{-17}$ | 4980 ± 45 | 소성 인성 증대, 조기 공극 형성 |
| **BarChip-UHPFRC**| 매크로 폴리올레핀 | 135.4 ± 4.2 | 45.8 ± 1.4 | 10.8 ± 0.4 % | $9.2 \times 10^{-18}$ | 5090 ± 30 | 대변형 후 균열 벌어짐 제어 |

### 2. 응력-투과도 결합 거동 및 비파괴 진단 해석
- **투과도 기반 균열 손상 지표**: 응력이 $0.4 f_c$ 미만에서는 투과도 변화가 거의 없으나, $0.4\sim 0.8 f_c$에서 미세 균열 발생으로 투과도가 2~5배 증가하고, $0.8 f_c$ 초과 시 균열망 연결(Percolation)로 투과도가 100배 급증하여 구조물 붕괴 전조 경보 지표로 활용 가능.
- **강섬유의 독보적 가교 신뢰성**: 강섬유 UHPFRC는 파괴 직전까지 투과도 상승폭이 가장 작고 AE 누적 에너지가 가장 높아 극한 하중 하 원자력 차폐 구조 및 해양 인프라에 최적.

- **종합 결론**: 본 연구는 다양한 섬유 종류가 UHPFRC의 미세구조, 기체 투과도, P파 속도에 미치는 영향을 정량화하고, 응력 하 실시간 투과도-음향방출 동시 계측을 통해 콘크리트 균열 진전 및 파괴 역학을 규명한 대표적 원전 논문임.

## Related Notes

- [[dziomdziora-2025-hybrid-fiber-uhpc-review]] — 다중스케일 하이브리드 UHPC 인성 및 폭열 방지 총설.
- [[abbas-2016-uhpc-mechanical-durability-sustainability]] — UHPC 배합 최적화, 200 MPa 강도 및 내구성 총설.
- [[habel-2008-uhpfrc-impact-static-rate-dependent]] — UHPFRC 낙추 충격 및 정적 휨 역학 원전.
- [[particle-packing-models]] — 고밀도 최밀 패킹 매트릭스 미세구조 이론.

File: wiki/papers/heikal-2000-limestone-filled-pozzolanic-cement.md
---
title: "Limestone-filled pozzolanic cement"
type: source_note
source: "sources/heikal-2000-limestone-filled-pozzolanic-cement.pdf"
citation: "Heikal, M., El-Didamony, H., & Morsy, M. S. (2000). Limestone-filled pozzolanic cement. Cement and Concrete Research, 30(11), 1827-1834."
date: 2026-08-23
tags: [limestone-calcined-clay, pozzolanic-cement, homra, carboaluminate, nucleation-effect, free-lime, hydration-kinetics, compressive-strength, theory-foundation]
---

# 석회석 미분말 치환이 소성 점토(Homra) 포졸란 시멘트의 카보알루미네이트 생성, 수화 동역학 및 압축강도에 미치는 영향

## Summary

시멘트 산업의 $\text{CO}_2$ 배출을 저감하고 점토 벽돌 제조 부산물인 소성 점토 폐기물(Homra, 포졸란 미분말)의 수화 반응성을 극대화하기 위해, 보통 포틀랜드 시멘트(OPC 80 wt.%)와 Homra(20 wt.%)로 구성된 포졸란 시멘트 페이스트에서 Homra를 석회석 미분말(Limestone powder, $\text{CaCO}_3$, 분말도 $3100\ \text{cm}^2/\text{g}$)로 0 %, 5 %, 10 %, 15 %, 20 wt.% 단계별 치환한 **석회석 충전 포졸란 시멘트(Limestone-filled Pozzolanic Cement)**를 제조하고, 수화 3일~90일 동안의 결합수량(Combined Water), 유리 석회(Free Lime), 수화 초기 전기전도도 곡선, DSC 열분석, 부피 밀도, 총 기공률 및 압축강도를 체계적으로 규명한 이집트 자가지그 대학(Zagazig Univ) M. Heikal 교수 연구팀의 선도적 석회석-소성점토(LC3의 선행 모델) 결합재 원전 논문. 연구 결과 석회석 미립자는 미세 기공을 물리적으로 채우는 마이크로 필러(Micro-filler) 작용과 함께 $\text{Ca(OH)}_2$ 결정 성장을 위한 이종 핵생성 사이트(Heterogeneous Nucleation Sites)를 제공하여 초기 수화를 촉진하였다. 특히 석회석 10 wt.%와 Homra 10 wt.%를 복합 치환한 **Mix I.10**에서 $\text{C}_3\text{A}$와 탄산염 이온($\text{CO}_3^{2-}$)의 반응으로 칼슘 모노카보알루미네이트($\text{C}_3\text{A}\cdot\text{CaCO}_3\cdot 11\text{H}_2\text{O}$)가 다량 형성되고 에트링가이트의 분해가 억제되어, 90일 압축강도가 기준 포졸란 시멘트 대비 **18.5 % 향상된 58.5 MPa**에 도달하고 총 기공률이 **18.2 %로 최저화**됨을 실증하였다.

## Key Contributions

1. **석회석-소성 점토 복합 수화 반응 및 카보알루미네이트($\text{C}_3\text{A}\cdot\text{CaCO}_3\cdot 11\text{H}_2\text{O}$) 안정화 규명**:
   - $\text{CO}_3^{2-}$ 음이온이 모노설페이트($\text{AFm}$)의 $\text{SO}_4^{2-}$를 치환하여 모노카보알루미네이트를 형성함으로써 에트링가이트($\text{AFt}$)가 모노설페이트로 전환되는 것을 방지하고 고체상 부피 팽창을 통한 기공 밀실화를 달성.
2. **석회석의 물리적(핵생성·필러) 및 화학적(카보네이트 반응) 2중 기전 정립**:
   - 미립 석회석 표면이 포틀랜다이트($\text{CH}$)와 C-S-H의 핵생성을 가속하여 초기 수화열 및 전기전도도 피크를 앞당김.
3. **최적 복합 치환율(10 wt.% Limestone + 10 wt.% Homra) 도출**:
   - 석회석의 탄산염 반응과 Homra의 포졸란 실리카 반응이 상호 시너지를 일으켜 90일 압축강도 **58.5 MPa(최고)** 및 총 기공률 **18.2 %(최저)**를 발현하는 임계 최적 배합비를 확립.
4. **폐기물 100 % 재활용 친환경 바인더 구현**:
   - 점토 벽돌 산업 폐기물 Homra와 저품위 석회석을 조합하여 시멘트 클링커 사용량을 20 % 저감하면서도 고강도를 유지하는 지속가능 결합재 설계 지침을 수립.

## Methods

- **원재료 화학 조성 및 물리적 특성 (Table 1~2)**:
  - OPC: $\text{CaO}$ 63.8 %, $\text{SiO}_2$ 20.8 %, $\text{Al}_2\text{O}_3$ 5.8 %, $\text{Fe}_2\text{O}_3$ 3.2 %, 분말도 $3250\ \text{cm}^2/\text{g}$.
  - Homra (소성 점토 벽돌 폐기물): $\text{SiO}_2$ 58.5 %, $\text{Al}_2\text{O}_3$ 15.2 %, $\text{Fe}_2\text{O}_3$ 9.5 %, $\text{CaO}$ 4.5 %, 비표면적 $3100\ \text{cm}^2/\text{g}$.
  - 석회석 (Limestone): $\text{CaCO}_3$ 97.2 % ($\text{CaO}$ 54.5 %, $\text{CO}_2$ 42.7 %), 비표면적 $3100\ \text{cm}^2/\text{g}$.
- **배합 매트릭스 (5종)**:
  - I.0: OPC 80 % + Homra 20 % + Limestone 0 % (대조군).
  - I.5: OPC 80 % + Homra 15 % + Limestone 5 %.
  - I.10: OPC 80 % + Homra 10 % + Limestone 10 % (최적 배합).
  - I.15: OPC 80 % + Homra 5 % + Limestone 15 %.
  - I.20: OPC 80 % + Homra 0 % + Limestone 20 %.
- **실험 장비 및 시험 방법**:
  - 표준 연도(Standard Consistency) 물-결합재비 (W/B = 0.25~0.27) 주수 혼합.
  - 응결시간: 비카 침 장치 (ASTM C191).
  - 압축강도: 1인치($25.4\ \text{mm}$) 입방체 시편, 수중 양생(3, 7, 28, 90일), 재하 속도 $0.5\ \text{kN/s}$.
  - 수화 동역학: 유리 석회($\text{CH}$) Franke 에탄올-아세토아세트산 추출법, $950\ ^\circ\text{C}$ 강열감량 결합수량, 전기전도도 셀(1 kHz) 및 DSC 열분석($10\ ^\circ\text{C/min}$).

## Results

### 1. 석회석 치환율별 수화물 함량, 기공률 및 압축강도 발현 (Table 3~6 & Fig. 1~7)

| 배합 ID | Homra (wt.%) | Limestone (wt.%) | 3일 압축강도 (MPa) | 28일 압축강도 (MPa) | 90일 압축강도 (MPa) | 90일 결합수량 (wt.%) | 90일 총 기공률 (%) | 주요 수화 결정상 |
|---|---|---|---|---|---|---|---|---|
| **I.0 (0% LS)** | 20 wt.% | 0 wt.% | 18.5 ± 0.8 | 38.2 ± 1.2 | 49.4 ± 1.5 | 11.8 ± 0.3 % | 23.5 ± 0.6 % | C-S-H, 에트링가이트, 모노설페이트 |
| **I.5 (5% LS)** | 15 wt.% | 5 wt.% | 21.2 ± 0.9 | 42.5 ± 1.4 | 53.8 ± 1.6 | 12.5 ± 0.3 % | 20.8 ± 0.5 % | C-S-H, 모노카보알루미네이트 |
| **I.10 (10% LS)**| **10 wt.%**| **10 wt.%**| **24.8 ± 1.0** | **46.8 ± 1.5** | **58.5 ± 1.8 (+18.5 %)**| **13.4 ± 0.4 %** | **18.2 ± 0.4 %** | **C-S-H, 에트링가이트(안정), $\text{C}_3\text{A}\cdot\text{CaCO}_3\cdot 11\text{H}_2\text{O}$** |
| **I.15 (15% LS)**| 5 wt.% | 15 wt.% | 22.0 ± 0.9 | 41.0 ± 1.3 | 50.2 ± 1.5 | 12.1 ± 0.3 % | 21.5 ± 0.5 % | 카보알루미네이트, 잔여 미반응 $\text{CaCO}_3$ |
| **I.20 (20% LS)**| 0 wt.% | 20 wt.% | 19.8 ± 0.8 | 36.5 ± 1.2 | 45.0 ± 1.4 | 11.2 ± 0.3 % | 24.8 ± 0.6 % | C-S-H, 포틀랜다이트 용출 공극 |

### 2. 수화 반응 메커니즘 및 미세구조 해석
- **포졸란-탄산염 시너지**: Homra는 $\text{SiO}_2$와 $\text{Al}_2\text{O}_3$를 공급하여 추가 C-S-H와 C-A-H를 생성하고, 석회석은 $\text{CO}_3^{2-}$를 제공하여 알루미네이트 상을 고용적 카보알루미네이트로 안정화시킴으로써 모세관 공극을 상호 보완적으로 완전 충전.
- **과다 치환의 한계**: 석회석이 15 wt.%를 초과하면 포졸란 반응에 필요한 실리카 공급원이 부족해져 장기 강도가 저하되므로 1:1 복합비(10:10)가 황금비임을 확인.

- **종합 결론**: 이집트 자가지그대 연구팀의 본 논문은 소성 점토(Homra)와 석회석 미분말의 상호작용을 통해 카보알루미네이트 생성과 기공 밀실화를 이끌어내어 현대 $\text{LC}^3$(Limestone Calcined Clay Cement) 기술의 화학적 근간을 선구적으로 제시한 랜드마크 수화 원전 논문임.

## Related Notes

- [[altwair-2012-pofa-green-ecc-flexure]] — 소성 점토 포졸란 활성 및 고연성 ECC 원전.
- [[sustainability-low-carbon-binders]] — 저탄소 석회석-소성점토 복합 결합재 체계.
- [[particle-packing-models]] — 마이크로 필러 최밀 패킹 미세구조 이론.
- [[abate-2021-modified-stoichiometric-model-for-describing-hydration]] — 시멘트계 화학양론적 수화 반응 모델링.

File: wiki/papers/huang-1995-steel-fiber-concrete-large-aggregate.md
---
title: "Properties of Steel Fibre Reinforced Concrete Containing Larger Coarse Aggregate"
type: source_note
source: "sources/huang-1995-properties-of-steel-fibre-reinforced.pdf"
citation: "Huang, C., & Zhao, G. (1995). Properties of Steel Fibre Reinforced Concrete Containing Larger Coarse Aggregate. Cement and Concrete Composites, 17(3), 199-206."
date: 2026-08-23
tags: [steel-fiber-reinforced-concrete, sfrc, large-coarse-aggregate, 40mm-crushed-stone, flexural-toughness, astm-c1018, fatigue-endurance, dalian-harbour, zhao-guofan, theory-foundation]
---

# 대립경 굵은골재($d_{max}=40\text{ mm}$)를 혼입한 강섬유 보강 콘크리트(SFRC)의 정적 역학 특성, 휨 인성 지수 및 휨 피로 거동

## Summary

항만 부두, 중하중 야적장 및 공항 활주로 포장 구조물의 시공 경제성을 확보하기 위해 최대 굵은골재 치수가 40 mm($d_{max} = 40\ \text{mm}$)에 달하는 굵은 쇄석을 사용하는 대단면 콘크리트에서, 용융 추출 탄소 강섬유(Melt-extract Steel Fibers, 길이 25, 35, 45 mm, 종횡비 $L_f/d_f = 43, 60, 77$, 혼입률 $V_f = 0.5\sim 2.0\ \text{vol.\%}$)의 혼입률, 섬유 길이 및 조골재 입도 분율(중석 $20\sim 40\ \text{mm}$ : 소석 $5\sim 20\ \text{mm}$)이 압축강도, 쪼갬 인장강도, 극한 휨강도, ASTM C1018 휨 인성 지수($I_5, I_{10}, I_{20}, I_{30}$) 및 **반복 휨 피로 수명($S\text{-}N$ 곡선 및 $2 \times 10^6$ 피로 강도 한도)**에 미치는 영향을 400개 이상의 시험체 실험과 대련항(Dalian Harbour) 실증 현장 타설을 통해 체계적으로 규명한 중국 대련이공대학(Dalian Univ of Technology) Huang Chenkui(황천쿠이) 교수 및 Zhao Guofan(자오궈판, 중국공정원 원사) 교수의 랜드마크 강섬유 콘크리트(SFRC) 원전 논문. 연구 결과 중석 대 소석의 최적 입도비를 6:4로 조합하고 섬유 종횡비 $\ge 60$($L_f \ge 35\ \text{mm}$)을 적용할 경우, $40\ \text{mm}$ 대립경 골재 조건에서도 $20\ \text{mm}$ 소립경 골재 SFRC와 대등한 보강 효율을 달성하였다. 특히 강섬유 $1.5\ \text{vol.\%}$ 혼입 시 쪼갬 인장강도가 **58 % 증대**, 극한 휨강도가 **75 % 향상(8.5 MPa)**되었으며, $2 \times 10^6$ 사이클에서의 휨 피로 한도비가 **$0.55 \rightarrow 0.85$로 54.5 % 비약적 증대**됨을 실증하였다.

## Key Contributions

1. **대립경 굵은골재($d_{max} = 40\ \text{mm}$) SFRC의 최적 입도 배합률 확립**:
   - 대립경 골재 사이의 간극에 강섬유가 고르게 안착되도록 중석($20\sim 40\ \text{mm}$)과 소석($5\sim 20\ \text{mm}$)의 중량비를 6:4로 최적화하여 섬유 뭉침(Ball-up) 없이 시공 연도(Slump 30~50 mm)를 확보.
2. **강섬유 형상 파라미터와 정적 인장·휨강도 예측 제안식 수립**:
   - 섬유 체적혼입률($V_f$) 및 종횡비($L_f/d_f$)에 따른 극한 휨강도 예측 회귀식($f_{cf} = 0.97 f_r V_m + 3.4 V_f (L_f/d_f)$)을 도출하고 $40\ \text{mm}$ 골재 매트릭스에 대한 보정계수 $\alpha_f$를 정립.
3. **ASTM C1018 휨 인성 지수($I_{10}, I_{20}, I_{30}$)의 비약적 향상 실증**:
   - 무근 콘크리트의 취성 파괴를 소성 에너지 흡수 거동으로 전환하여 $V_f = 1.5\%$에서 $I_{10} = 8.5\sim 9.2$, $I_{30} = 22.5\sim 25.0$의 우수한 변형 인성을 확보.
4. **대련항 10만 톤급 컨테이너 부두 야적장 실증 타설 및 피로 한도 85 % 달성**:
   - $2 \times 10^6$ 사이클 반복 휨 피로 한도비가 무근(0.55) 대비 0.85로 급증하여 포장 두께를 35 % 박형화하고 균열 내구성을 영구화.

## Methods

- **원재료 및 SFRC 배합비 (Section 2 & Tables)**:
  - 시멘트: 보통 포틀랜드 시멘트 425호 (W/C = 0.50 고정).
  - 잔골재: 중사 (Fineness Modulus 2.6).
  - 굵은골재 (Crushed Limestone, $d_{max} = 40\ \text{mm}$):
    - 중석: $20\sim 40\ \text{mm}$ (입도 분율 40 %, 50 %, 60 %, 100 %).
    - 소석: $5\sim 20\ \text{mm}$ (입도 분율 60 %, 50 %, 40 %, 0 %).
  - 강섬유 (QingAn 제철 용융 추출 탄소강 섬유, 밀도 $7.8\ \text{g/cm}^3$):
    1. Type I: $L_f = 25\ \text{mm}$, 종횡비 $L_f/d_f = 43$.
    2. Type II: $L_f = 35\ \text{mm}$, 종횡비 $L_f/d_f = 60$.
    3. Type III: $L_f = 45\ \text{mm}$, 종횡비 $L_f/d_f = 77$.
  - 섬유 체적 혼입률: $V_f = 0.0, 0.5, 1.0, 1.5, 2.0\ \text{vol.\%}$.
- **실험 장비 및 시험 방법 (Figure 1)**:
  - 정적 휨 시험: $150\ \text{mm} \times 150\ \text{mm} \times 550\ \text{mm}$ 각주체 (3등분점 4점 재하, 서보 시험기 동기화 클립 게이지 처짐 측정).
  - 쪼갬 인장 시험: $150\ \text{mm} \times 150\ \text{mm} \times 150\ \text{mm}$ 큐브.
  - 휨 피로 시험: 250 kN 유압 맥동 피로시험기 (재하 주파수 5 Hz, 응력비 $R = \sigma_{min}/\sigma_{max} = 0.1$, 피로 수명 한계 $2 \times 10^6$ 사이클).

## Results

### 1. 섬유 형상 및 골재 입도별 정적 역학 물성 및 피로 특성 비교 (Tables & Figs. 2~7)

| 시험체 그룹 | 골재 치수 및 배합 | 섬유 길이 ($L_f$) | 섬유 혼입률 ($V_f$, vol.%) | 28일 압축강도 ($f_{cu}$, MPa) | 쪼갬인장강도 ($f_{ts}$, MPa) | 극한 휨강도 ($f_{cf}$, MPa) | ASTM $I_{10}$ 휨인성 지수 | $2\times 10^6$ 피로 강도비 |
|---|---|---|---|---|---|---|---|---|
| **Plain-40** | $40\ \text{mm}$ (중석 6:소석 4) | 섬유 없음 | 0.0 % | 38.5 ± 1.5 | 3.12 ± 0.15 | 4.85 ± 0.20 | 1.0 (취성) | 0.55 ± 0.02 |
| **SFRC-I-1.5** | $40\ \text{mm}$ (6:4) | $25\ \text{mm}$ ($L/d=43$) | 1.5 % | 42.0 ± 1.8 | 4.15 ± 0.20 | 6.85 ± 0.25 | 6.2 ± 0.3 | 0.72 ± 0.03 |
| **SFRC-II-1.5**| $40\ \text{mm}$ (6:4) | **$35\ \text{mm}$ ($L/d=60$)**| **1.5 %** | **44.5 ± 1.6** | **4.68 ± 0.22** | **7.95 ± 0.30** | **8.6 ± 0.4** | **0.82 ± 0.03** |
| **SFRC-III-1.5**| **$40\ \text{mm}$ (6:4)** | **$45\ \text{mm}$ ($L/d=77$)**| **1.5 %** | **45.2 ± 1.8** | **4.92 ± 0.25 (+58 %)**| **8.50 ± 0.35 (+75 %)**| **9.2 ± 0.4** | **0.85 ± 0.03 (+55 %)**|
| **SFRC-20-Ref** | $20\ \text{mm}$ 소립경 골재 | $35\ \text{mm}$ ($L/d=60$) | 1.5 % | 46.0 ± 1.5 | 4.85 ± 0.20 | 8.20 ± 0.30 | 8.8 ± 0.3 | 0.83 ± 0.03 |

### 2. 가교 역학 및 피로 손상 해석
- **골재 크기 효과 극복**: 대립경 골재($40\ \text{mm}$) 주변의 시멘트 페이스트 층에 장섬유($45\ \text{mm}$)가 3차원 네트워크를 형성함으로써 균열이 골재 계면을 우회할 때 섬유의 인발 가교 응력이 즉시 작동.
- **반복 피로 저항성**: 반복 하중 하에서 미세 균열의 점진적 개구를 강섬유가 억제하여 잔류 변형 축적 속도를 70 % 저감.

- **종합 결론**: 중국 대련이공대 자오궈판 원사 연구팀의 본 논문은 대립경 굵은골재($40\ \text{mm}$)를 사용한 경제적 SFRC의 최적 입도 설계와 역학·피로 특성을 체계적으로 정립하여 항만·도로 대형 토목 구조물에 성공적으로 실용화한 랜드마크 강섬유 콘크리트 원전 논문임.

## Related Notes

- [[banthia-2007-toughness-enhancement-in-steel-fiber]] — 강섬유 보강 콘크리트 균열 투수성 원전.
- [[habel-2008-uhpfrc-impact-static-rate-dependent]] — 강섬유 UHPFRC 고속 충격 및 정적 거동.
- [[ghods-2020-fixed-end-beams-hpfrcc-ductility]] — 2% 강섬유 HPFRCC 양단고정보 연성 원전.
- [[multiple-cracking-behavior]] — 섬유 가교에 의한 균열 분산 및 인성 증대 이론.
