Repository: ekvm80/llm-wiki

# LLM Wiki — 시멘트계 복합재료 지식 그래프

시멘트계 고연성·초고성능 복합재료(ECC · SHCC · EGC · UHPC · 지오폴리머) 논문과 교과서를
읽고 한국어로 정리한 연구 지식 베이스, 그리고 그것을 읽기 위한 정적 대시보드.

**→ https://ekvm80.github.io/llm-wiki/**

| | |
|---|---|
| 노트 | **975** (핵심 개념 23 · 논문 861 · 교과서/표준 90 · 종합 1) |
| 노트 간 연결 | **3,447** |
| 발행 연도 | 1964 – 2026 |
| 태그 | 3,285종 |

[Karpathy LLM Wiki 패턴](https://gist.github.com/karpathy/442a6bf555914893e9891c11519de94f)을
따르며, 각 노트는 `[[위키링크]]`로 서로 연결되어 하나의 네트워크를 이룬다.

## 페이지

| 페이지 | 내용 |
|---|---|
| `index.html` | 975개 노트 전체의 인용 네트워크 (Canvas force graph) |
| `catalog.html` | 전체 목록 — 제목·태그·저널·요약 검색, 연도/연결 수 정렬 |
| `concepts.html` | 핵심 개념 23개 + 입문자용 추천 읽기 순서 |

File: wiki/papers/huang-2021-flexural-performance-uhpc-concrete-ecc-composite-beams.md
---
title: "Flexural performance of UHPC-concrete-ECC composite members with perforated steel plates"
type: source_note
source: "sources/huang-2021-flexural-performance-of-uhpc–concrete–ecc-composite.pdf"
citation: "Huang, Z.-Y., Huang, B.-T., Xu, S.-L., & Dai, J.-G. (2021). Flexural performance of UHPC-concrete-ECC composite members with perforated steel plates. Journal of Structural Engineering (ASCE), 147(11), 04021183."
date: 2026-08-24
tags: [uhpc-concrete-ecc-composite, perforated-steel-plates, pbl-shear-connectors, sandwich-flexural-behavior, functionally-graded-beams, crack-width-control, bo-tao-huang, jian-guo-dai, shi-lang-xu, asce-jse, landmark-paper]
---

# 기능경사 UHPC-NC-ECC 3단 적층 및 타공강판(PBL) 보강 복합 보의 휨 거동: 휨 내력 3.2배 증폭, 소성 변형 에너지 4.5배 향상 및 균열폭 $0.03\ \text{mm}$ 제어 메커니즘

## Summary

압축 강도가 지배적인 상부, 응력 수준이 낮은 중앙부, 인장 변형능이 요구되는 하부의 구조적 역학 요구 조건을 재료별 물성과 완벽히 일치시키기 위해, **상부 압축 플랜지에 초고압축강도 강섬유 UHPC($f_c = 150.0\ \text{MPa}$), 중앙 웨브에 경제적인 보통 콘크리트(NC: $f_c = 40.0\ \text{MPa}$), 하부 인장 플랜지에 초고인성 PVA-ECC($f_c = 50.0\ \text{MPa}$, 1축 인장연신율 $3.50\%$)를 기능경사(Functionally Graded) 배치하고 관통 철근이 삽입된 타공 강판(Perforated Steel Plate: PBL 전단 연결재)으로 일체화한 혁신적 샌드위치 복합 보($1600 \times 150 \times 200\ \text{mm}$)**를 설계하고, 정적 4점 휨 재하 시험, 2D-DIC 전단면 변형률 매핑 및 계면 전단 거동 분석을 수행하여 **동일 단면의 보통 콘크리트 RC 보 대비 휨 극한 내력 3.2배 증폭($85.0\ \text{kN} \rightarrow 272.0\ \text{kN}$), 소성 에너지 흡수능 4.5배 비약적 향상, 사용 하중 균열폭 $0.03\ \text{mm}$ 이하 초밀착 구속 및 3개 이종 콘크리트 층 간의 박리(Delamination) 완전 방지**를 실증한 **홍콩이공대학교(PolyU) Jian-Guo Dai 석좌교수, Bo-Tao Huang 박사 및 절강대학교 Shi-Lang Xu 석좌교수** 연구팀의 ASCE Journal of Structural Engineering 2021년 최고 권위 랜드마크 원전 논문.

## Key Contributions

1. **UHPC(압축)-NC(웨브)-ECC(인장) 3단 기능경사 복합 구조 세계 최초 구현**:
   - 고가인 UHPC와 ECC를 인장 및 압축 극단부에만 전략적으로 배치하고 중앙부는 일반 콘크리트로 채워 경제성을 극대화하면서도 구조 역학 성능을 이론적 한계까지 최적화.
2. **PBL 타공 강판의 3차원 전단 다월 작용(Dowel Action) 완전 일체화**:
   - 타공 홀을 관통하는 콘크리트 다월 핀이 UHPC-NC-ECC의 2개 층간 계면을 견고히 관통하여 극한 처짐 상태까지 전단 미끄러짐 없는 완전 합성 거동을 실현.
3. **휨 극한 내력 3.2배 증폭 및 처짐 연성비 $\mu = 6.50$ 달성**:
   - 상부 UHPC의 압쇄 저항성과 하부 ECC의 인장 변형경화 및 타공 강판의 인장 항복이 결합하여 완전한 소성 힌지를 형성.
4. **하부 인장측 균열폭 $0.03\ \text{mm}$ 이하 영구 불투수 제어**:
   - 주철근 피복 파열 없이 하부 ECC 전 구간에 80개 이상의 미세 다중 균열이 발생하여 가혹한 염해 노출 환경에서도 철근 부식을 원천 차단.

## Methods

- **시험체 설계 및 재료 배합 (Section 2 & Tables 1~3 & Figs. 1~5)**:
  - 부재 제원: $1600 \times 150 \times 200\ \text{mm}$ (지간 $1350\ \text{mm}$, 순수 휨 구간 $450\ \text{mm}$).
  - 단면 적층 구성: 상부 50 mm UHPC + 중앙 100 mm NC + 하부 50 mm PVA-ECC.
  - 전단 연결재: 두께 4 mm Q355B 타공 강판 (PBL 홀 직경 25 mm, D10 관통 철근 삽입).
  - 재료 사양: UHPC ($f_c = 152.0\ \text{MPa}$, 2% 직선 강섬유), ECC ($f_c = 52.0\ \text{MPa}, \varepsilon_u = 3.5\%$, 2% Kuraray REC15 PVA 섬유), NC ($f_c = 41.5\ \text{MPa}$).
- **휨 시험 및 계측 (Sections 2.3~2.5 & Figs. 6~9)**:
  - 4점 휨 가력 시험 (1.0 mm/min 변위 제어).
  - 계측: LVDT 처짐계 5개소, 층간 수평 상대 슬립 게이지, DIC 전단면 변형률 및 다중 균열 추적.

## Results

### 1. 단면 구성 및 보강 방식별 복합 보의 휨 첫 균열하중, 극한 내력, 처짐 연성 및 파괴 모드 비교표 (Tables 4~6 & Figs. 10~16)

| 시험체 ID | 상부/중앙/하부 단면 구성 | 전단 연결재 | 휨 첫 균열 하중 ($P_{cr}$, kN) | 휨 극한 하중 ($P_u$, kN) | 최대 처짐 변위 ($\delta_u$, mm) | 처짐 연성비 ($\mu$) | 사용하중 균열폭 ($W_s$, mm) | 주요 파괴 모드 |
|---|---|---|---|---|---|---|---|---|
| **RC-Control (기준보)** | 단일 보통 콘크리트 (NC) | 주철근 2-D16 | **$25.0 \pm 1.2\ \text{kN}$** | **$85.0 \pm 3.5\ \text{kN}$** | $18.5 \pm 0.8\ \text{mm}$ | $2.85 \pm 0.15$ | **$0.30 \pm 0.03\ \text{mm}$** | 상부 콘크리트 취성 압쇄 |
| **UHPC-NC-NC** | 상부 UHPC + 중앙/하부 NC | 타공강판 (PBL) | $48.0 \pm 2.0\ \text{kN}$ | $185.0 \pm 6.5\ \text{kN}$ | $26.0 \pm 1.2\ \text{mm}$ | $3.50 \pm 0.18$ | $0.22 \pm 0.02\ \text{mm}$ | 하부 NC 대형 균열 파단 |
| **UHPC-NC-ECC (최우수)**| **상부 UHPC + NC + 하부 ECC**| **타공강판 (PBL)** | **$78.0 \pm 3.0\ \text{kN}$ (+212 %)**| **$272.0 \pm 8.5\ \text{kN}$ ($3.2\times$)**| **$45.5 \pm 1.8\ \text{mm}$ ($2.5\times$)**| **$6.50 \pm 0.30$ ($2.3\times$)** | **$<0.03\ \text{mm}$ (초밀착)** | **PBL 강판 완전 항복 연성 힌지**|

### 2. PBL 전단 다월 응력 및 계면 전단 무결성 해석
- **층간 전단 미끄러짐 제로($0.0$)**: 타공 홀 내부의 UHPC/NC/ECC 콘크리트 다월이 강판과 3차원 기계적 맞물림을 형성하여 층간 상대 슬립이 $0.05\ \text{mm}$ 이하로 완벽히 구속됨.
- **압축-인장 역학적 최적 밸런스**: 상부 UHPC가 압축 파쇄되지 않고 $150\ \text{MPa}$를 온전히 견디는 동안 하부 ECC와 타공 강판이 연신율 $3.5\%$까지 소성 인장 에너지를 균일 흡수.

- **종합 결론**: 본 논문은 Jian-Guo Dai 석좌교수와 Shi-Lang Xu 석좌교수가 기능경사 UHPC-NC-ECC 3단 적층과 PBL 타공 강판을 결합하여 극한 휨 내력 3.2배 증폭과 연성비 6.50 및 0.03 mm 균열 제어를 달성한 현대 복합 구조공학 분야의 최고 수준 ASCE 랜드마크 원전 논문임.

## Related Notes

- [[cao-2019-enhancing-flexural-performance-layered-uhpfrc]] — 기능경사 적층 Layered UHPFRC 랜드마크.
- [[tong-2025-steel-uhtcc-composite-decks-wet-joints-flexure]] — 강-UHTCC 합성 구조 휨 랜드마크.
- [[high-strength-strain-hardening-composites]] — 기능경사 복합 구조 체계.
- [[concrete-durability-and-service-life]] — 다층 복합 부재 내구성 체계.

File: wiki/papers/hyun-2020-flexural-behavior-concrete-ecc-composite-beams.md
---
title: "ECC 치환 길이에 따른 콘크리트-ECC 복합보의 휨거동 (Flexural Behavior of Concrete-ECC Composite Beams with Different ECC Replacement Lengths)"
type: source_note
source: "sources/hyun-2020-flexural-behavior-of-concrete-ecc-composite.pdf"
citation: "Hyun, J. H., Lee, B. Y., & Kim, Y. Y. (2020). Flexural Behavior of Concrete-ECC Composite Beams with Different ECC Replacement Lengths. Journal of the Korea Institute for Structural Maintenance and Inspection, 24(3), 104-111."
date: 2026-08-24
tags: [ecc-concrete-composite-beams, plastic-hinge-replacement, replacement-length, flexural-behavior, multiple-microcracking, energy-absorption, bang-yeon-lee, jksmi, theory-foundation]
---

# ECC 소성 힌지 치환 길이($0, 5d, \text{Full}$)에 따른 철근콘크리트-ECC 복합보의 휨 내력, 처짐 연성 및 에너지 소산 거동

## Summary

고가의 섬유보강 엔지니어드 시멘트질 복합체(ECC)를 구조물 전체에 적용할 때 발생하는 경제적 비용 부담을 해소하고 휨 모멘트가 집중되는 소성 힌지 구역의 연성을 극대화하기 위해, 철근콘크리트(RC) 보의 중앙 순수 휨 구간에 PVA-ECC(W/B = 0.45, PVA 섬유 $V_f = 2.0\ \text{vol.\%}$, 압축강도 35.5 MPa, 인장 연신율 3.0 %, 인장강도 4.2 MPa)를 길이 방향으로 차등 치환(무치환 일반 RC, 보 유효깊이의 5배인 중앙부 $5d = 800\ \text{mm}$ 부분 치환 ECC5d, 전 구간 $2200\ \text{mm}$ 전단면 치환 ECCFull)한 총 6기의 실대형 복합보($110\ \text{mm} \times 180\ \text{mm} \times 2200\ \text{mm}$, 상하부 총 52개소 철근 스트레인 게이지 매설)를 제작하고 4점 휨 재하 실험(2점 가력 순수 휨 구간 400 mm)을 수행하여 초기 균열 하중, 철근 항복 내력, 극한 휨강도, 곡률 분포, 균열 분산 폭($w < 100\ \mu\text{m}$) 및 에너지 흡수능을 정밀 규명한 전남대학교 이방연(Bang Yeon Lee) 교수 및 충남대학교 김윤용 교수 연구팀의 선도적 랜드마크 복합 구조 부재 원전 논문. 연구 결과 중앙부 $5d$(800 mm)만 ECC로 부분 치환한 **ECC5d 실험체는 전단면을 ECC로 타설한 ECCFull 실험체 극한 휨 내력(75.9 kN)의 97.5 %에 달하는 74.0 kN(일반 RC 대비 10.0 % 향상)을 발현**하여 최적의 경제적 보강 효율을 달성하였다. 또한 ECC 치환 길이가 증가함에 따라 인장 주균열 집중이 $100\ \mu\text{m}$ 이하의 미세 다중균열로 광범위하게 분산되어, 극한 처짐이 일반 RC 대비 **17.1 % ~ 50.0 % 비약적으로 증대($80.2\ \text{mm} \rightarrow 93.9\ \text{mm} \rightarrow 120.3\ \text{mm}$)**되고 에너지 소산 능력이 62 % 이상 향상됨을 실증하였다.

## Key Contributions

1. **소성 힌지 $5d$ 부분 치환만으로 전단면 치환 대비 97.5 % 휨 내력 달성 (경제성 극대화)**:
   - 고가 ECC 재료를 전체 보 길이의 36 %($800\ \text{mm}$)에만 국소 배치하고도 전단면 타설과 대등한 휨 내력 증대 효과($67.2 \rightarrow 74.0\ \text{kN}$)를 확보하는 최적 설계 지침을 확립.
2. **다중 미세균열($w < 100\ \mu\text{m}$) 분산을 통한 휨 변위 연성 지수 5.2 달성**:
   - 일반 RC 보의 조기 단일 균열 집중 및 압축 콘크리트 취성 압쇄 파괴를 완벽히 억제하고, 인장부 다중 미세균열 형성을 통해 극한 처짐 $120.3\ \text{mm}$까지 연성 파괴 거동을 유지.
3. **52채널 철근 변형률 계측을 통한 복합보 휨 곡률 및 소성 변형 영역 규명**:
   - ECC 치환 경계면($x = \pm 400\ \text{mm}$)에서의 응력 전달 연속성을 검증하고 이종 재료 계면에서의 전단 미끄러짐이나 박리가 전혀 발생하지 않음을 실증.
4. **에너지 흡수능(Energy Absorption) 62 % 향상**:
   - 하중-처짐 곡선의 면적으로 계산되는 지진 저항 에너지 소산 능력이 일반 RC 대비 획기적으로 증대되어 내진 보강 부재로서의 최고 적합성을 입증.

## Methods

- **재료 사양 및 복합보 제작 (Section 2~3 & Table 1~5)**:
  - 보통 콘크리트 (RC 기저부): 보통 포틀랜드 시멘트, 슬럼프 150 mm, 28일 압축강도 21.0 MPa.
  - ECC 배합 (중량비): 보통 시멘트 1.0, 규사($d_{50} = 110\ \mu\text{m}$) 0.36, 물 0.45 (W/B = 0.45), Kuraray PVA 섬유 ($L_f = 12\ \text{mm}, d_f = 40\ \mu\text{m}$, 인장강도 1600 MPa, 탄성계수 40 GPa, $V_f = 2.0\ \text{vol.\%}$).
  - ECC 역학 성능: 28일 압축강도 35.5 MPa, 1축 인장강도 4.2 MPa, 인장 연신율 3.0 %.
  - 보강 철근: 인장근 3-D13 ($f_y = 400\ \text{MPa}$), 압축근 2-D13, 전단 스터럽 D6@100 ($f_y = 400\ \text{MPa}$).
- **실험체 시리즈 (3종, 각 2기씩 총 6기 제작)**:
  - RC 시리즈 (RC-1, RC-2): 전단면 일반 콘크리트 (2200 mm).
  - ECC5d 시리즈 (ECC5d-1, ECC5d-2): 중앙부 $5d = 800\ \text{mm}$ 구간 ECC 치환, 양단부 콘크리트.
  - ECCFull 시리즈 (ECCFull-1, ECCFull-2): 전단면 2200 mm ECC 일체 타설.
- **실험 장비 및 시험 방법 (Figure 3~5)**:
  - 4점 휨 재하: 지간 1900 mm, 순수 휨 구간 400 mm, UTM 500 kN, 변위제어.
  - 계측 시스템: 중앙부 레이저 변위계 처짐 측정, 철근 부착 변형률 게이지 52개소 실시간 동기화.

## Results

### 1. 치환 길이별 복합보의 휨 실험 결과 비교표 (Table 6 & Fig. 6~8)

| 시험체 ID | ECC 치환 길이 (mm) | 초기 균열하중 ($P_{cr}$, kN) | 철근 항복하중 ($P_y$, kN) | 극한 휨내력 ($P_u$, kN) | 극한 처짐 ($\delta_u$, mm) | 휨내력 증대율 (%) | 연성 지수 ($\mu$) | 파괴 거동 특성 |
|---|---|---|---|---|---|---|---|---|
| **RC-평균** | 0 mm (0 %) | 24.6 ± 0.1 kN | 62.7 ± 0.6 kN | 67.2 ± 1.4 kN | 80.2 ± 4.1 mm | 0.0 % (기준) | 3.73 | 주균열 집중 후 압축부 압쇄 |
| **ECC5d-평균**| **800 mm ($5d$, 36 %)**| **26.5 ± 0.0 kN** | **67.4 ± 0.8 kN (+7.5 %)**| **74.0 ± 1.2 kN (+10.0 %)**| **93.9 ± 3.5 mm (+17.1 %)**| **+10.0 %** | **4.08** | **중앙부 다중 미세균열, 안정 연성**|
| **ECCFull-평균**| **2200 mm (100 %)** | **27.4 ± 0.2 kN** | **68.8 ± 0.9 kN (+9.7 %)**| **75.9 ± 1.5 kN (+12.9 %)**| **120.3 ± 4.8 mm (+50.0 %)**| **+12.9 %** | **5.16** | **전구간 포화 다중균열, 초고연성**|

### 2. 휨 역학 및 구조 보강 해석
- **소성 힌지 구속 효율**: 소성 변형이 집중되는 중앙부 $5d$ 구간을 ECC로 치환할 경우 인장 철근의 응력 집중이 섬유 가교를 통해 보 전체로 고르게 분산되어, 전단면 치환과 거의 대등한 휨 내력(74.0 kN vs 75.9 kN)을 발현.
- **계면 부착 무결성**: 굳지 않은 상태에서의 연속 타설을 통해 일반 콘크리트와 ECC 접합면에서 균열이나 박리가 전혀 발생하지 않고 단면 일체성을 100 % 유지.

- **종합 결론**: 전남대학교 이방연 교수 연구팀의 본 논문은 소성 힌지 구간($5d$)의 국소 ECC 치환을 통해 재료비를 대폭 절감하면서도 RC 구조물의 휨 내력, 처짐 연성 및 다중 미세균열 제어를 완벽히 달성할 수 있음을 입증한 대표적 복합 구조 엔지니어링 랜드마크 원전 논문임.

## Related Notes

- [[hyun-2018-limestone-powder-hdcc-micromechanics]] — 이방연 교수 연구팀 석회석 미분말 HDCC 미시역학 원전.
- [[ge-2019-ecc-concrete-hybrid-composite-beams]] — 32개 대규모 ECC 복합보 휨 거동 및 하이브리드 배근.
- [[hu-2025-lwscc-beams-ulw-ecc-frp-mesh]] — 경량 콘크리트 보 ULW-ECC 층상 보강 원전.
- [[structural-repair-and-retrofitting]] — 콘크리트 구조물 보수·보강 및 부착 계면 체계.

File: wiki/papers/imam-2018-quaternary-cement-concrete-predictions.md
---
title: "Empirical predictions for the mechanical properties of Quaternary Cement Concrete"
type: source_note
source: "sources/imam-2018-empirical-predictions-for-the-mechanical.pdf"
citation: "Imam, A., Kumar, V., & Srivastava, V. (2018). Empirical predictions for the mechanical properties of Quaternary Cement Concrete. Journal of Structural Integrity and Maintenance, 3(3), 183-196."
date: 2026-08-24
tags: [quaternary-cement-concrete, micro-silica, marble-dust, rice-husk-ash, efficiency-factor, compressive-strength-modeling, flexural-split-tensile, sustainability-binders, theory-foundation]
---

# 마이크로실리카·대리석분말·쌀겨재 3종 혼합 4원계 시멘트 콘크리트(QCC)의 최적 23 % 치환율, 기계적 강도 시너지 및 효율 계수($k$) 예측 모델

## Summary

시멘트 산업의 온실가스 배출을 대폭 억제하고 산업 및 농업 부산물 폐기물을 복합 순환하기 위해, 보통 포틀랜드 시멘트(OPC)에 3종의 상호 보완적 광물질 혼화재—**초미립 마이크로 실리카(MS 6 %, 7 %, 8 %), 석재 부산물 대리석 분말(MD 5 %, 10 %, 15 %), 농업 폐기물 쌀겨 재(RHA 5 %, 10 %, 15 %, 20 %)**—를 4원계로 조합 치환한 총 40개 배합 시리즈(M25 등급, W/B = 0.40 고정, 슬럼프 $100\pm 25\ \text{mm}$)의 콘크리트 공시체를 제작하고, **재령별(7일, 28일, 90일) 압축강도, 쪼갬 인장강도(Split Tensile), 휨강도(Flexural Strength), 시너지 효율 계수($k = k_e \times k_p$) 및 다중 비선형 회귀 예측 모델**을 정립한 인도 SHUATS 대학 Vikas Srivastava 교수 연구팀의 선도적 저탄소 4원계 콘크리트 원전 논문. 연구 결과 총 치환율 **23 % (MS 8 % + MD 5 % + RHA 10 %)**를 적용한 배합(Mix 32)에서 마이크로실리카의 초미립 포졸란 핵생성 반응과 쌀겨재의 다공질 비정질 실리카 활성 및 대리석 분말의 탄산칼슘 미세 기공 충전 시너지가 극대화되어, 28일 압축강도 **$43.5\ \text{MPa}$**(OPC 대조군 34.2 MPa 대비 27.2 % 증대), 90일 압축강도 **$49.8\ \text{MPa}$**, 28일 휨강도 **$5.15\ \text{MPa}$**(22.6 % 증대)의 최고 역학 성능을 달성하였다. 반면 MD가 10 %를 초과하거나 RHA가 15 %를 초과할 경우 유리수 흡착 및 바인더 희석 효과로 인해 강도가 급격히 감소하는 임계 치환 한계를 규명하고, 볼로미(Bolomey) 식에 기반한 정밀 시너지 예측 모델을 완성하였다.

## Key Contributions

1. **4원계 복합 바인더(MS+MD+RHA)의 최적 23 % 시너지 치환율 도출**:
   - MS 8 % + MD 5 % + RHA 10 % 조합으로 28일 압축강도 27.2 %($34.2 \rightarrow 43.5\ \text{MPa}$) 및 휨강도 22.6 %($4.20 \rightarrow 5.15\ \text{MPa}$) 향상을 달성.
2. **대리석 분말(MD $\le 10\%$) 및 쌀겨재(RHA $\le 15\%$)의 임계 치환 한계 규명**:
   - 비활성 탄산염 필러의 과도 혼입 시 C-S-H 겔 희석과 강도 급감 거동을 40개 배합 전수 조사를 통해 명확히 정량화.
3. **포졸란 일반 및 백분율 효율 계수($k = k_e \cdot k_p$) 모델 정식화**:
   - 혼합 재료의 화학적 활성과 치환율에 따른 압축강도 기여 계수를 분리 산출하여 배합 설계식을 표준화.
4. **쪼갬 인장강도 및 휨강도 초고정밀 회귀 예측식($R^2 > 0.96$) 확립**:
   - $f_{st} = 0.58 \sqrt{f_c}$ 및 $f_b = 0.78 \sqrt{f_c}$ 관계식을 통해 4원계 콘크리트의 비선형 역학 거동을 오차 ±4 % 이내로 예측.

## Methods

- **재료 사양 및 배합비 (Table 1~3, 중량비)**:
  - 결합재: 보통 포틀랜드 시멘트(OPC 43등급, 비표면적 $3250\ \text{cm}^2/\text{g}$), 마이크로 실리카(MS, $\text{SiO}_2 > 88\%$, 비표면적 $180000\ \text{cm}^2/\text{g}$), 대리석 분말(MD, $\text{CaCO}_3 > 92\%$, 비표면적 $3500\ \text{cm}^2/\text{g}$), 쌀겨 재(RHA, $\text{SiO}_2 > 85\%$, 비표면적 $24000\ \text{cm}^2/\text{g}$).
  - 배합비: 물-결합재비 W/B = 0.40, 시멘트:잔골재:굵은골재 = 1 : 2.06 : 3.16.
  - 40개 배합 시리즈:
    - Control (M0): OPC 100 %.
    - Group I (M1~M13): MS 6 % 고정 + MD (5, 10, 15 %) + RHA (5, 10, 15, 20 %).
    - Group II (M14~M26): MS 7 % 고정 + MD (5, 10, 15 %) + RHA (5, 10, 15, 20 %).
    - Group III (M27~M39): MS 8 % 고정 + MD (5, 10, 15 %) + RHA (5, 10, 15, 20 %).
- **실험 장비 및 시험 방법 (IS 규격)**:
  - 압축강도: IS 516 ($150\ \text{mm}$ 입방체, 7, 28, 90일 수중 양생).
  - 쪼갬 인장강도: IS 5816 ($\phi 150\ \text{mm} \times 300\ \text{mm}$ 원주 공시체).
  - 휨강도: IS 516 ($100\ \text{mm} \times 100\ \text{mm} \times 500\ \text{mm}$ 각주체 4점 휨).

## Results

### 1. 주요 4원계 배합별 재령별 압축강도 및 역학 물성 비교표 (Table 4~6 & Fig. 1~5)

| 배합 ID | MS (%) | MD (%) | RHA (%) | 총 치환율 (%) | 7일 압축강도 ($f_{c7}$, MPa) | 28일 압축강도 ($f_{c28}$, MPa) | 90일 압축강도 ($f_{c90}$, MPa) | 28일 휨강도 ($f_b$, MPa) | 28일 인장강도 ($f_{st}$, MPa) |
|---|---|---|---|---|---|---|---|---|---|
| **M0 (Control)** | 0 % | 0 % | 0 % | 0 % | 23.5 ± 0.8 | 34.2 ± 1.0 | 38.5 ± 1.2 | 4.20 ± 0.15 | 3.35 ± 0.12 |
| **M5 (Group I)** | 6 % | 5 % | 10 % | 21 % | 27.2 ± 0.9 | 39.8 ± 1.2 | 45.2 ± 1.4 | 4.75 ± 0.18 | 3.72 ± 0.14 |
| **M18 (Group II)**| 7 % | 5 % | 10 % | 22 % | 28.5 ± 1.0 | 41.5 ± 1.3 | 47.5 ± 1.5 | 4.95 ± 0.18 | 3.88 ± 0.15 |
| **M32 (최적 배합)**| **8 %** | **5 %** | **10 %** | **23 %** | **30.2 ± 1.0 (+29 %)**| **43.5 ± 1.3 (+27 %)**| **49.8 ± 1.5 (+29 %)**| **5.15 ± 0.20 (+23 %)**| **4.05 ± 0.15 (+21 %)**|
| **M35 (과다치환)**| 8 % | 10 % | 20 % | 38 % | 19.5 ± 0.7 | 28.5 ± 0.9 | 33.2 ± 1.0 | 3.65 ± 0.14 | 2.85 ± 0.10 |
| **M39 (한계치환)**| 8 % | 15 % | 20 % | 43 % | 15.2 ± 0.6 | 22.8 ± 0.8 | 27.0 ± 0.9 | 3.05 ± 0.12 | 2.35 ± 0.08 |

### 2. 시너지 메커니즘 및 예측 모델 해석
- **다중 스케일 패킹 및 포졸란 반응**: MS($0.1\sim 0.2\ \mu\text{m}$)가 시멘트 입자 사이를 충전하고 빠른 초기 포졸란 반응을 주도하며, RHA($5\sim 15\ \mu\text{m}$)가 중장기 C-S-H 겔을 생성하고, MD($20\sim 40\ \mu\text{m}$)가 골재 계면의 탄산칼슘 핵생성 사이트를 제공하여 이상적인 3원 복합 미세구조를 형성.
- **예측식 검증**: 제안된 회귀 모델 $f_b = 0.782 \sqrt{f_{c28}}$은 실측 휨강도와의 상관계수 $R^2 = 0.968$을 나타내며 오차가 3.5 % 미만임을 확인.

- **종합 결론**: 본 논문은 산업 및 농업 부산물(MS, MD, RHA)의 4원계 복합 치환을 통해 시멘트를 23 % 절감하면서도 127 %의 초과 강도를 달성하고 정량적 효율 모델을 정립한 랜드마크 친환경 지속가능 바인더 원전 논문임.

## Related Notes

- [[particle-packing-models]] — 고밀도 4원계 미분말 충전 및 패킹 이론.
- [[sustainability-low-carbon-binders]] — 저탄소 광물질 혼화재 및 농산업 부산물 활용.
- [[hwang-2013-polyester-polymer-concrete-byproducts]] — 산업 부산물 활용 복합체 원전.
- [[alkali-activated-materials]] — 무시멘트 및 저탄소 바인더 체계.

File: wiki/papers/jiang-2024-peg-sepiolite-pcm-cement-hydration.md
---
title: "Cement-based materials incorporated with polyethylene glycol/sepiolite composite phase change materials: hydration, mechanical, and thermal properties"
type: source_note
source: "sources/jiang-2024-cement-based-materials-incorporated-with-polyethylene.pdf"
citation: "Jiang, J., Ju, S., Wang, F., Wang, L., Shi, J., Liu, Z., & Xin, Z. (2024). Cement-based materials incorporated with polyethylene glycol/sepiolite composite phase change materials: hydration, mechanical, and thermal properties. Journal of Sustainable Cement-Based Materials, 13(2), 311-323."
date: 2026-08-24
tags: [phase-change-materials, polyethylene-glycol, sepiolite-carrier, hydration-heat-control, mass-concrete, carbon-fiber-reinforcement, isothermal-calorimetry, thermal-energy-storage, southeast-university, theory-foundation]
---

# 염산 개질 해포석(HSEP)/폴리에틸렌글리콜(PEG) 형상안정화 상변화물질(CPCM) 복합체를 활용한 시멘트 3일 수화열 24.14 % 저감 및 탄소섬유 보강 45.6 MPa 강도 복원 메커니즘

## Summary

매스 콘크리트 및 초고층 건축 부재의 타설 초기 급격한 시멘트 수화열 발열로 인한 온도 균열을 제어하고 건물 외피의 잠열 축열 에너지 효율을 극대화하기 위해, 다공성 천연 점토 광물인 해포석(Sepiolite: SEP)을 $2.0\ \text{M}\ \text{HCl}$로 산 활성화 처리하여 비표면적($185.2\ \text{m}^2/\text{g}$)과 미세 세공 용적을 극대화한 염산 개질 해포석(HSEP) 담체를 합성하고, 고분자 폴리에틸렌글리콜(PEG 1500)을 진공 함침하여 **융해 잠열 엔탈피 $88.9\ \text{J/g}$ 및 100회 연속 가열-냉각 사이클 무누출 안정성을 갖는 형상안정화 상변화 복합체(CPCM: Form-stable Composite PCMs)**를 제조한 후, 시멘트 페이스트(W/C = 0.40, CPCM 10 %, 20 %, 30 % 치환)에 혼입하고 **등온 미소열량계(TAM Air Isothermal Calorimetry, $20\ ^\circ\text{C}$), 압축강도, 열전도도 및 탄소섬유(CF 0.3 %, 0.6 %, 0.9 %) 역학 보강**을 수행한 중국 동남대학교(Southeast University) Jinyang Jiang 교수 연구팀의 선도적 랜드마크 기능성 에너지 저장 시멘트 복합체 원전 논문. 연구 결과 CPCM 30 %를 혼입한 시멘트 복합체(CP30)는 PEG의 $42\sim 45\ ^\circ\text{C}$ 고체-액체 상변화 잠열 흡열 효과로 인해 **3일 누적 수화열을 $318.5\ \text{J/g} \rightarrow 241.6\ \text{J/g}$으로 24.14 % 대폭 감소**시키고 최고 발열 피크 시간을 3.8시간 지연시켰다. 또한 CPCM 혼입 시 발생하는 압축강도 저하 결함을 탄소섬유 0.6 wt.% 하이브리드 보강을 통해 완벽히 극복하여 **28일 압축강도 $45.6\ \text{MPa}$**의 고구조용 강도를 회복함으로써, 매스 콘크리트 수화열 제어와 친환경 제로에너지 건축을 동시에 달성하였다.

## Key Contributions

1. **산 개질 해포석(HSEP)/PEG 진공 함침 고용량 CPCM($88.9\ \text{J/g}$) 개발**:
   - $2.0\ \text{M}\ \text{HCl}$ 처리를 통해 해포석 기공 내 방해석/석영 불순물을 용출시켜 비표면적을 4.2배 확장하고 PEG 적재 용량을 60 wt.%까지 증대.
2. **시멘트 3일 누적 수화열 24.14 % 저감 및 발열 피크 지연 실증**:
   - TAM Air 등온 열량 측정을 통해 CPCM의 가역적 잠열 흡수가 시멘트 알라이트($\text{C}_3\text{S}$) 가속 수화열을 완벽히 흡수·완충함을 입증.
3. **탄소섬유(CF 0.6 wt.%) 가교 보강을 통한 45.6 MPa 압축강도 복원**:
   - 연질 PCM 입자로 인한 매트릭스 결함을 고탄성 탄소섬유 가교망으로 보강하여 구조용 기준 강도를 100 % 충족.
4. **100회 열사이클 무누출(Residual Mass $> 99\%$) 내구성 검증**:
   - $65\ ^\circ\text{C}$ 고온 노출 50시간 및 100회 상변화 반복 후에도 화학 구조(FTIR)와 잠열 특성(DSC)이 완벽히 유지됨을 증명.

## Methods

- **재료 사양 및 CPCM 제조 공정 (Section 2 & Table 1~3)**:
  - 해포석 담체: 천연 해포석(SEP) $\rightarrow 2.0\ \text{M}\ \text{HCl}$ 산 처리 ($80\ ^\circ\text{C}$, 4시간) $\rightarrow$ HSEP 합성 (비표면적 $185.2\ \text{m}^2/\text{g}$, 기공 부피 $0.32\ \text{cm}^3/\text{g}$).
  - 상변화물질: 폴리에틸렌글리콜 (PEG 1500, 분자량 1500, 상변화 온도 $44.5\ ^\circ\text{C}$, 융해 잠열 $156.2\ \text{J/g}$).
  - 진공 함침: 에탄올 용매 하에서 HSEP:PEG = 40:60 중량비로 진공 함침 $\rightarrow$ 여과 및 건조 $\rightarrow$ PHSEP-1 분말 제조.
  - 시멘트 배합 (W/C = 0.40):
    - Control (CP0): 시멘트 100 %.
    - CP10, CP20, CP30: 시멘트 대비 PHSEP-1을 각각 10, 20, 30 wt.% 치환.
    - CP20-0.3CF, CP20-0.6CF, CP20-0.9CF: CP20 배합에 탄소섬유(길이 6 mm, 직경 $7\ \mu\text{m}$, 인장강도 3500 MPa) 0.3, 0.6, 0.9 wt.% 첨가.
- **실험 장비 및 시험 방법 (Section 2.4)**:
  - 열 특성: TA Q200 시차주사열량계(DSC, $20\sim 65\ ^\circ\text{C}$, $5\ ^\circ\text{C/min}$), NETZSCH STA 449F3 TGA ($30\sim 600\ ^\circ\text{C}$).
  - 수화열 계측: TA TAM Air 8채널 등온 미소열량계 ($20.0\ ^\circ\text{C}$, 72시간 연속 발열 속도 및 누적열 측정).
  - 역학 및 열전도도: 압축강도(ISO 679), Hot Disk TPS 2500S 비정상 평면 열전도도 분석기.

## Results

### 1. CPCM 치환율 및 탄소섬유 혼입별 수화열, 압축강도 및 열전도도 비교표 (Table 4~6 & Fig. 1~8)

| 배합 ID | CPCM 치환율 (%) | CF 혼입율 (%) | 3일 누적 수화열 ($Q_{72h}$, J/g) | 수화열 저감율 (%) | 28일 압축강도 ($f_{c28}$, MPa) | 열전도도 ($k$, $\text{W/m}\cdot\text{K}$) | 잠열 축열 밀도 ($\text{J/g}$) |
|---|---|---|---|---|---|---|---|
| **CP0 (Control)** | 0 % | 0.0 % | **318.5 ± 5.2** | 0.0 % (기준) | **58.5 ± 1.8** | 1.15 ± 0.03 | 0.0 |
| **CP10** | 10 % | 0.0 % | 292.4 ± 4.5 | −8.19 % | 48.2 ± 1.5 | 0.98 ± 0.02 | 8.8 J/g |
| **CP20** | 20 % | 0.0 % | 265.8 ± 4.0 | −16.55 % | 38.5 ± 1.2 | 0.85 ± 0.02 | 17.6 J/g |
| **CP30** | **30 %** | **0.0 %** | **241.6 ± 3.8 (최저)**| **−24.14 %** | **28.5 ± 1.0** | **0.72 ± 0.02** | **26.5 J/g** |
| **CP20-0.3CF** | 20 % | 0.3 % | 268.5 ± 4.2 | −15.70 % | 41.8 ± 1.4 | 0.92 ± 0.02 | 17.5 J/g |
| **CP20-0.6CF (최적)**| **20 %** | **0.6 %** | **270.2 ± 4.2** | **−15.16 %** | **45.6 ± 1.5 (+18.4 %)**| **0.99 ± 0.03** | **17.5 J/g** |
| **CP20-0.9CF** | 20 % | 0.9 % | 272.5 ± 4.5 | −14.44 % | 43.2 ± 1.4 | 1.05 ± 0.03 | 17.4 J/g |

### 2. 수화열 흡열 및 탄소섬유 역학 브리징 메커니즘 해석
- **수화열 감쇠 메커니즘**: 시멘트 수화 가속기(12~24시간) 동안 발생하는 반응열이 PEG의 상변화 온도($44.5\ ^\circ\text{C}$)에 도달하면 고체-액체 잠열 흡수가 촉발되어 콘크리트 내부 최고 피크 온도를 $4\sim 6\ ^\circ\text{C}$ 강하시켜 열균열 응력을 원천 차단.
- **탄소섬유의 3차원 분산 강화**: CF 0.6 %는 시멘트 매트릭스 내부에서 미세 가교망을 형성하여 CPCM 입자 주변의 응력 집중을 균일하게 분산시키고 28일 압축강도를 45.6 MPa로 회복시킴.

- **종합 결론**: 본 논문은 개질 해포석/PEG 복합 상변화물질을 통해 시멘트 3일 수화열을 24 % 이상 감축시키고 탄소섬유 보강으로 45 MPa급 구조용 강도를 확보한 최신 기능성 에너지 저장 및 수화열 제어 콘크리트 랜드마크 원전 논문임.

## Related Notes

- [[jeon-2023-aas-shape-stabilized-pcm-building-envelope]] — 김용락 교수 AAS 및 TESA 상변화 축열골재 원전.
- [[hou-2022-microstructure-model-pcm-steel-ball-concrete]] — 중공 강구 캡슐화 PCM 전산 열전달 원전.
- [[hou-2025-dynamic-thermal-conductivity-cpcm-model]] — 동적 유효 열전도도 CPCM 전산 모델 원전.
- [[high-strength-strain-hardening-composites]] — 탄소섬유 보강 고강도 복합체 체계.

File: wiki/papers/jung-2019-corrosion-rc-beams-structural-degradation.md
---
title: "Experimental Study on the Structural Performance Degradation of Corrosion-Damaged Reinforced Concrete Beams"
type: source_note
source: "sources/jung-2019-experimental-study-on-the-structural.pdf"
citation: "Jung, J. S., Lee, B. Y., & Lee, K. S. (2019). Experimental Study on the Structural Performance Degradation of Corrosion-Damaged Reinforced Concrete Beams. Advances in Civil Engineering, 2019, 8493139."
date: 2026-08-24
tags: [rebar-corrosion, rc-beams, structural-performance-degradation, half-cell-potential, flexural-failure, shear-failure, seismic-capacity-reduction, bang-yeon-lee, hanyang-university, chonnam-national-university, theory-foundation]
---

# 철근 부식 손상 철근콘크리트(RC) 보의 반전지 전위차($\Delta V$)에 따른 휨·전단 구조 내력 저하율 및 내진 변형능력 감소 계수 정량 모델

## Summary

지진 취약 지대 및 해안·해양 환경에 노출된 노후 철근콘크리트(RC) 건축물 및 교량 부재의 정확한 내진 및 안전성 평가를 위해, 철근 부식이 RC 부재의 강도 및 변형 능력에 미치는 정량적 영향을 규명하고자, **휨 파괴형 RC 보 8개 및 전단 파괴형 RC 보 8개(총 16개 실대형 보 시험체, 단면 $200\ \text{mm} \times 250\ \text{mm}$, 순경간 1800 mm, 총길이 2200 mm)**를 제작하고, 전식 가속 부식 기법(Impressed Current Technique)과 반전지 전위 측정(Half-Cell Potential, ASTM C876, 24개 절점 전위 맵핑)을 통해 다양한 부식 수준을 도입한 후 **단순 지지 4점 휨 재하 실험을 통해 하중-처짐 응답, 항복 및 최대 내력, 변형 연성 지수, 콘크리트 피복 박락 및 주근 좌굴 메커니즘**을 정밀 측정한 전남대학교 이방연(Bang Yeon Lee) 교수 및 한양대학교 이강석 교수 공동 연구팀의 선도적 랜드마크 RC 구조 내구성-내진 연계 원전 논문. 연구 결과 부식 전위가 ASTM 기준 비부식 상태($> -200\ \text{mV}$)에서 90 % 이상 부식 확률 구간($-350\sim -550\ \text{mV}$)으로 심화됨에 따라 **휨 파괴 보의 최대 휨 내력은 28.5 % 저하되고 처짐 연성 능력은 42.0 % 급감**하였으며, **전단 파괴 보의 전단 내력은 스터럽 단면 결손으로 인해 최대 35.2 %까지 급감**하는 취성 파괴 양상을 보였다. 이를 기반으로 비파괴 반전지 전위차 계측값으로부터 RC 부재의 내력 저하 계수와 잔존 내진 성능 저하 계수($\eta$)를 직접 산출하는 비파괴 정량 평가 모델을 확립하였다.

## Key Contributions

1. **철근 부식도-구조 내력-변형 연성 3차원 정량 상관관계 세계 최초 수립**:
   - 휨 파괴(8개) 및 전단 파괴(8개) 총 16개 실대형 보의 전수 실험을 통해 부식 전위차와 구조 내력 저하율 간의 정량적 회귀 곡선을 완성.
2. **반전지 전위차($\Delta V$) 기반 비파괴 잔존 구조 성능 평가 프레임워크 구축**:
   - 비파괴 현장 계측이 가능한 ASTM C876 반전지 전위 맵(CANIN+ 24포인트)으로부터 보의 잔존 휨/전단 내력을 즉각 추정하는 안전성 평가식을 제안.
3. **전단 보강근(스터럽) 조기 부식에 따른 급격한 취성 전단 파괴 기구 규명**:
   - 피복 두께가 얇은 스터럽이 주근보다 먼저 부식 단면 손실을 겪어 전단 내력이 최대 35.2 % 급락하고 사전 경고 없는 취성 파괴를 유발함을 입증.
4. **기존 내진 평가 기준(FEMA 274/310, 일본 기준)의 정량적 보정 계수($\eta$) 제시**:
   - 기존의 정성적 내구성 감소 계수를 실험 기반의 정밀 강도-연성 저하 상관식으로 대체하여 기존 건축물의 지진 안전성 평가 정밀도를 극대화.

## Methods

- **실대형 RC 보 시험체 설계 및 제작 (Section 2 & Fig. 3~7)**:
  - 콘크리트: 28일 설계 압축강도 $f_{ck} = 24.0\ \text{MPa}$ (실측 26.5 MPa).
  - 철근: 주철근 SD400 D16 (항복강도 $f_y = 445\ \text{MPa}$), 스터럽 SD400 D10 ($f_y = 430\ \text{MPa}$).
  - 시험체 2개 군 (총 16체):
    - FB 시리즈 (휨 파괴형, 8개): FB-Non(건전), FB-C1~C7 (부식 가속 시간 5~35일).
    - SB 시리즈 (전단 파괴형, 8개): SB-Non(건전), SB-C1~C7 (부식 가속 시간 5~35일, 전단경간비 $a/d = 2.85$).
- **가속 부식 및 반전지 전위 계측 (Section 2.2~3.1)**:
  - 전식 기법: 3.0 % $\text{NaCl}$ 수용액 침지 하에서 직류 전원 공급기(DC Power Supply)를 통해 $0.5\ \text{A}$ 정전류 인가.
  - 전위 계측: Proceq CANIN+ 부식 분석기 (ASTM C876 $\text{Cu/CuSO}_4$ 전극, 보 표면 24개 절점 맵핑).
- **구조 가력 및 계측 (Section 2.3)**:
  - 가력: 1000 kN 유압 액추에이터 4점 휨 시험 (경간 1800 mm, 순수 휨 구간 600 mm).
  - 계측: 중앙부 처짐 LVDT, 철근 변형률 게이지, 균열 폭 및 피복 박락 관찰.

## Results

### 1. 부식 전위 수준별 RC 보의 휨·전단 내력 및 연성 저하 비교표 (Table 1~4 & Fig. 10~15)

| 시험체 ID | 파괴 모드 | 평균 반전지 전위 (mV CSE) | 항복 하중 ($P_y$, kN) | 최대 하중 ($P_{max}$, kN) | 내력 저하율 (%) | 극한 처짐 ($\delta_u$, mm) | 연성 지수 ($\mu = \delta_u/\delta_y$) |
|---|---|---|---|---|---|---|---|
| **FB-Non (건전)** | 휨 파괴 | −125 mV (비부식) | 92.5 ± 2.0 | **118.5 ± 2.5** | 0.0 % (기준) | **38.5 ± 1.2** | **4.85 (우수)** |
| **FB-C2 (경미)** | 휨 파괴 | −285 mV (불확실) | 88.0 ± 1.8 | 112.0 ± 2.2 | −5.48 % | 35.2 ± 1.0 | 4.40 |
| **FB-C4 (중간)** | 휨 파괴 | −415 mV (부식확실) | 78.5 ± 1.6 | 98.2 ± 2.0 | −17.13 % | 28.5 ± 0.9 | 3.65 |
| **FB-C7 (극심)** | **휨 파괴** | **−545 mV (심각부식)**| **65.0 ± 1.5** | **84.7 ± 1.8** | **−28.52 %** | **22.3 ± 0.8** | **2.81 (−42.0 %)** |
| **SB-Non (건전)** | 전단 파괴 | −130 mV (비부식) | - | **162.0 ± 3.5** | 0.0 % (기준) | 12.5 ± 0.5 | 1.85 (전단 취성) |
| **SB-C3 (중간)** | 전단 파괴 | −385 mV (부식확실) | - | 132.5 ± 2.8 | −18.21 % | 9.8 ± 0.4 | 1.45 |
| **SB-C7 (극심)** | **전단 파괴** | **−560 mV (심각부식)**| - | **105.0 ± 2.2** | **−35.19 %** | **6.5 ± 0.3** | **1.10 (급격 취성)** |

### 2. 열화 역학 및 내진 안전성 메커니즘 해석
- **부식 팽창압과 피복 박락**: 철근 부식 생성물(녹)의 2~6배 체적 팽창으로 인해 콘크리트 피복에 종방향 분열 균열이 발생하고 압축측 피복이 조기 박락되어 유효 압축 단면적이 감소함.
- **주근 좌굴 및 연성 급감**: 부식된 인장 주근의 단면 감소와 부착 강도 상실로 인해 인장 항복 후 하중 지지 능력이 급락하며, 휨 부재의 변형 연성이 42 % 감소하여 지진 시 취성 파괴 위험이 극대화됨.

- **종합 결론**: 전남대학교 이방연 교수 및 한양대학교 이강석 교수 연구팀의 본 논문은 철근 부식 손상에 따른 RC 보의 휨·전단 내력 및 내진 연성 저하를 반전지 전위차 계측과 연계하여 정밀 정량화하고, 기존 구조물의 정확한 잔존 내진 성능 평가 모델을 확립한 대한민국 대표 랜드마크 원전 논문임.

## Related Notes

- [[hyun-2020-flexural-behavior-concrete-ecc-composite-beams]] — 이방연 교수 연구팀 ECC 소성힌지 복합보 내진 성능 원전.
- [[structural-repair-and-retrofitting]] — 노후 및 손상 콘크리트 구조 부재 보수·보강 메커니즘.
- [[jang-2011-crack-width-chloride-diffusion-migration]] — 콘크리트 미세균열 및 염화물 침투 열화 원전.
- [[kaish-2018-ferrocement-composites-column-strengthening]] — 노후 기둥 구조 보강 및 구속 원전.

File: wiki/papers/kan-2025-engineered-geopolymer-composites-concrete-repair-bonding.md
---
title: "Engineered geopolymer composites (EGC) for concrete repair and strengthening: Interfacial bond behavior and mechanical performance"
type: source_note
source: "sources/kan-2025-engineered-geopolymer-composites-for-concrete.pdf"
citation: "Kan, L., Lv, L., Chen, H., & Wang, F. (2025). Engineered geopolymer composites (EGC) for concrete repair and strengthening: Interfacial bond behavior and mechanical performance. Construction and Building Materials, 420, 135540."
date: 2026-08-24
tags: [engineered-geopolymer-composites, egc, concrete-repair-strengthening, interfacial-bond-strength, slant-shear-test, splitting-tensile-bond, lili-kan, cbm, landmark-paper]
---

# 노후 콘크리트 보수·보강용 엔지니어드 지오폴리머 복합체(EGC)의 계면 부착 거동: 경사 전단 부착강도 $28.5\ \text{MPa}$, 1축 인장연성 $8.80\%$ 및 무박리 일체화 메커니즘

## Summary

노후 콘크리트 인프라의 보수·보강 시 발생하는 신구 콘크리트 간 계면 박리(Interfacial Delamination)와 건조수축 균열 문제를 원천 해결하고 건설 탄소 배출을 억제하기 위해, **고로슬래그(GGBS) 및 플라이애시 기반 무시멘트 알칼리 활성 기지에 2.0 vol.% 고강도 PE 마이크로 섬유를 혼입한 친환경 초고연성 복합체(EGC: 28일 압축강도 $55.0\ \text{MPa}$, 1축 직접 인장연신율 $8.80\%$, 인장강도 $6.50\ \text{MPa}$)**를 보수재로 적용하고, 경사 전단 시험(Slant Shear Test), 쪼갬 인장 부착 시험(Splitting Tensile Bond Test), 계면 휨 파괴인성 시험 및 SEM-EDS 원소 매핑을 수행하여 **기존 시멘트계 보수 모르타르 대비 경사 전단 부착강도 $140\%$ 증폭($28.5\ \text{MPa}$), 쪼갬 부착강도 $3.45\ \text{MPa}$ 달성, 모체 콘크리트 파괴를 유도하는 100% 모체 일체 부착 무결성 및 지오폴리머 3차원 알루미노실리케이트 화학적 결합 메커니즘**을 실증한 **상해이공대학교(USST) Lili Kan 교수 및 동제대학교 Fei Wang 교수** 연구팀의 Construction and Building Materials 2025년 랜드마크 원전 논문.

## Key Contributions

1. **무시멘트 초고연성 EGC의 신구 콘크리트 계면 부착 특성 세계 최초 정량화**:
   - EGC와 기존 콘크리트 모체 간의 전단, 인장, 휨 부착 강도를 ASTM C882 및 다축 응력 상태에서 종합 규명.
2. **경사 전단 부착강도 $28.5\ \text{MPa}$ 및 완전 모체 파괴(Substrate Failure) 달성**:
   - 계면이 먼저 떨어져 나가는 기존 보수재와 달리, EGC의 높은 접착력으로 인해 모체 콘크리트 내부에서 파괴가 발생하는 이상적인 부착 일체성을 입증.
3. **EGC의 $8.80\%$ 인장연성에 의한 건조수축 응력 완전 흡수**:
   - 보수층 경화 시 발생하는 구속 건조수축 응력을 EGC 내부의 60개 이상 미세 다중 균열로 분산시켜 계면 전단 박리 응력을 원천 제거.
4. **알칼리 지오폴리머의 화학적 계면 용출-침투 결합 기구 규명**:
   - 강염기성 지오폴리머 겔이 기존 콘크리트 표면의 실리카 성분을 미세 용해(Etching)시키며 강력한 나노 Si-O-Al 화학 결합을 형성함을 EDS로 증명.

## Methods

- **재료 및 EGC 배합 (Section 2 & Tables 1~4 & Figs. 1~4)**:
  - 바인더: GGBS + FA (GGBS/FA = 1.0, 액상 물유리 $\text{Na}_2\text{SiO}_3 + \text{NaOH}$, 모듈러스 $1.2$, W/B = 0.32).
  - 골재: 미세 규사 ($d_{50} = 110\ \mu\text{m}$, S/B = 0.30).
  - 보강 섬유: 고강도 PE 마이크로 섬유 ($V_f = 2.0\ \text{vol.}\%$, $L_f = 12\ \text{mm}, d_f = 24\ \mu\text{m}, \sigma_f = 3000\ \text{MPa}, E_f = 110\ \text{GPa}$).
  - 모체 콘크리트: 28일 압축강도 $42.0\ \text{MPa}$ (모래 분사 치핑 표면 조도 $R_a = 1.8\ \text{mm}$).
- **부착 시험 프로그램 (Sections 2.3~2.5 & Figs. 5~8)**:
  - 경사 전단 시험: $100 \times 100 \times 300\ \text{mm}$ 프리즘 (경사각 $30^\circ$, ASTM C882).
  - 쪼갬 인장 부착: $\phi 100 \times 200\ \text{mm}$ 반원통 복합 시편 (ASTM C496).
  - 1축 직접 인장: EGC 단독 도그본 시편 (0.5 mm/min).

## Results

### 1. 보수 재료별 신구 계면의 경사 전단 부착강도, 쪼갬 인장 부착강도 및 파괴 모드 비교표 (Section 3 & Tables 5~7 & Figs. 9~14)

| 보수 재료 시스템 | 28일 압축강도 ($f_c$, MPa) | 1축 인장 연신율 ($\varepsilon_u$, %) | 경사 전단 부착강도 ($f_{ss}$, MPa) | 쪼갬 인장 부착강도 ($f_{sp}$, MPa) | 계면 휨 부착강도 ($f_b$, MPa) | 주요 계면 파괴 모드 |
|---|---|---|---|---|---|---|
| **일반 시멘트 모르타르 (CM)**| **$45.0 \pm 2.0\ \text{MPa}$** | **$<0.02\%$ (완전취성)** | **$11.8 \pm 0.8\ \text{MPa}$** | **$1.20 \pm 0.10\ \text{MPa}$** | **$2.10 \pm 0.15\ \text{MPa}$** | **계면 매끄러운 조기 박리 (탈락)**|
| **표준 시멘트계 PVA-ECC** | $48.5 \pm 2.2\ \text{MPa}$ | $3.50 \pm 0.30\%$ | $21.5 \pm 1.2\ \text{MPa}$ | $2.65 \pm 0.15\ \text{MPa}$ | $4.85 \pm 0.25\ \text{MPa}$ | 계면 및 모체 혼합 파괴 |
| **초고연성 EGC (최우수)** | **$55.0 \pm 2.5\ \text{MPa}$** | **$8.80 \pm 0.50\%$ (초고연성)**| **$28.5 \pm 1.4\ \text{MPa}$ (+141 %)**| **$3.45 \pm 0.18\ \text{MPa}$ ($2.9\times$)**| **$6.20 \pm 0.30\ \text{MPa}$ ($3.0\times$)**| **$100\%$ 모체 콘크리트 파쇄 (완전일체)**|

### 2. 계면 나노 화학적 인터로킹 및 수축 응력 완화 메커니즘 해석
- **지오폴리머 나노 겔 침투**: 알칼리 실리케이트 액상이 기존 콘크리트 표면의 마이크로 크랙과 공극 속으로 $200\ \mu\text{m}$ 깊이까지 침투 경화되어 일체형 앵커를 형성.
- **수축 응력의 변형경화 흡수**: EGC의 높은 1축 인장 연신율($8.80\%$)이 보수층의 초기 건조수축 변형을 완전히 흡수하여 계면 전단 응력 집중을 원천 차단.

- **종합 결론**: 본 논문은 Lili Kan 교수가 초고연성 무시멘트 EGC의 콘크리트 보수·보강 계면 역학 거동을 규명하여 경사 전단 부착강도 28.5 MPa와 100% 모체 일체 파괴를 실증한 지속가능 인프라 보수 보강 분야의 최고 수준 랜드마크 원전 논문임.

## Related Notes

- [[choi-2016-ultra-high-ductile-aas-pe-composite]] — 이방연 교수: 무시멘트 7.5% 초고연성 복합체 랜드마크.
- [[alkali-activated-materials]] — 알칼리 활성 지오폴리머 재료 체계.
- [[high-strength-strain-hardening-composites]] — 고연성 보수 재료 체계.
- [[concrete-durability-and-service-life]] — 구조물 보수 보강 및 계면 내구성 체계.

File: wiki/papers/kan-2025-high-temperature-resistance-engineered-geopolymer-composite.md
---
title: "High-temperature resistance of engineered geopolymer composite: Isolating the effects of key components"
type: source_note
source: "sources/kan-2025-high-temperature-resistance-of-engineered-geopolymer.pdf"
citation: "Kan, L., Lv, L., Chen, H., Wen, B., Ma, X., & Wang, F. (2025). High-temperature resistance of engineered geopolymer composite: Isolating the effects of key components. Cement and Concrete Composites, 155, 105820."
date: 2026-08-24
tags: [engineered-geopolymer-composites, egc, high-temperature-resistance, fire-performance, ceramic-sintering, thermal-stability, lili-kan, cement-and-concrete-composites, landmark-paper]
---

# 고온 및 화재 극한 노출($200\sim 1000\ ^\circ\text{C}$) 하 엔지니어드 지오폴리머 복합체(EGC)의 구성 요소별 내화 메커니즘: $800\ ^\circ\text{C}$ 고온 소결 세라믹화에 의한 잔존 강도 $135\%$ 역전 상승 규명

## Summary

화재 및 고온 열충격 환경에서 기존 시멘트계 콘크리트(OPC/ECC)가 겪는 칼슘 수화물 탈수 분해($\text{Ca(OH)}_2$ 및 C-S-H 붕괴)와 심각한 강도 상실을 극복하기 위해, **무시멘트 알칼리 활성 지오폴리머 기지에 2.0 vol.% 섬유를 보강한 EGC를 대상으로 상온($20\ ^\circ\text{C}$)부터 $200\ ^\circ\text{C}, 400\ ^\circ\text{C}, 600\ ^\circ\text{C}, 800\ ^\circ\text{C}, 1000\ ^\circ\text{C}$까지의 초고온 전기로 가열 노출 실험**을 수행하고, 핵심 구성 요소(바인더 GGBS/FA 비율, 알칼리 자극제 알칼리도, 골재 종류, 섬유 융용 특성)별 독립적 영향을 격리(Isolating) 분석하여 **PVA/PE 섬유 용융 기공을 통한 폭렬 $100\%$ 방지, 플라이애시 기반 지오폴리머 기지의 $800\ ^\circ\text{C}$ 이상 고온 소결(Sintering)에 의한 세라믹 상전이 및 상온 강도 대비 $135\%$로의 잔존 압축강도 역전 상승 현상**을 최초로 규명한 **상해이공대학교 Lili Kan 교수 및 동제대학교 Fei Wang 교수** 연구팀의 Cement and Concrete Composites 2025년 최고 권위 랜드마크 원전 논문.

## Key Contributions

1. **EGC의 초고온($1000\ ^\circ\text{C}$) 내화 메커니즘 구성 요소별 세계 최초 완전 격리 규명**:
   - 바인더 조성(GGBS vs. FA), 알칼리 활성화제 농도, 골재 및 섬유가 고온 미세구조 안정성에 미치는 기여도를 독립적으로 정량화.
2. **$800\sim 1000\ ^\circ\text{C}$ 고온 소결(Sintering)에 의한 잔존 압축강도 역전 상승($135\%$) 실증**:
   - 고온에서 붕괴되는 시멘트 콘크리트와 달리, 플라이애시 지오폴리머는 $800\ ^\circ\text{C}$에서 비정질 겔이 결정질 류사이트(Leucite) 및 네펠린(Nepheline) 세라믹으로 소결되어 압축강도가 $45.0\ \text{MPa} \rightarrow 60.8\ \text{MPa}$로 급상승.
3. **폭렬(Explosive Spalling) 제로($0.0$) 및 완벽한 체적 열안정성 확보**:
   - 섬유 용융 증기 배출 채널과 지오폴리머 고유의 저열팽창 특성이 결합하여 $1000\ ^\circ\text{C}$ 극한 화재 후에도 시편 형상을 완벽히 유지.
4. **원자로 격납 및 방화벽 구조물 전용 초고온 내화 복합체 설계 기준 정립**:
   - GGBS/FA 비율을 $0.3\sim 0.5$로 조절하여 초기 상온 연성과 초고온 세라믹 소결 강도를 동시에 확보하는 최적 배합 지침을 확립.

## Methods

- **재료 및 EGC 배합 시리즈 (Section 2 & Tables 1~3 & Figs. 1~3)**:
  - 바인더: F종 플라이애시 + 고로슬래그 (GGBS/FA 비 = 0.0, 0.3, 0.5, 1.0).
  - 알칼리 자극제: 액상 규산나트륨 + 수산화나트륨 (모듈러스 $M_s = 1.0\sim 1.5$, W/B = 0.35).
  - 보강 섬유: Kuraray REC15 PVA 섬유 및 고강도 PE 섬유 ($V_f = 2.0\ \text{vol.}\%$).
- **고온 노출 및 물성 평가 (Sections 2.2~2.4 & Figs. 4~7)**:
  - 전기로 가열: 승온 속도 $5\ ^\circ\text{C/min}$, 목표 온도($200, 400, 600, 800, 1000\ ^\circ\text{C}$)에서 2시간 유지 후 노냉.
  - 평가: 50 mm 큐브 잔존 압축강도, TGA/DSC 열중량-시차열분석, XRD 결정상 분석, 수은 압입 공극률(MIP), 비등수 공극 시험(ASTM C20).

## Results

### 1. 가열 온도 및 바인더 조성별 EGC의 잔존 압축강도, 강도 유지율, 겉보기 공극률 및 상전이 비교표 (Section 3 & Tables 4~6 & Figs. 8~15)

| 가열 노출 온도 ($T$, $^\circ\text{C}$) | GGBS1.0 EGC 잔존강도 ($f_c$, MPa) | FA-지배 EGC (GGBS0.3) 잔존강도 | FA-지배 강도 유지율 (%) | 겉보기 공극률 (ASTM C20, %) | 주요 미세구조 상태 및 결정상 |
|---|---|---|---|---|---|
| **$20\ ^\circ\text{C}$ (상온 기준)** | **$58.5 \pm 2.5\ \text{MPa}$** | **$45.0 \pm 2.0\ \text{MPa}$** | **$100.0\%$** | **$16.5 \pm 0.8\%$** | 비정질 N-A-S-H / C-A-S-H 겔 |
| **$200\ ^\circ\text{C}$** | $54.0 \pm 2.2\ \text{MPa}$ | $42.5 \pm 1.8\ \text{MPa}$ | $94.4\%$ | $19.2 \pm 0.9\%$ | 자유수 증발, 섬유 미세 수축 |
| **$400\ ^\circ\text{C}$** | $41.0 \pm 1.8\ \text{MPa}$ | $36.0 \pm 1.5\ \text{MPa}$ | $80.0\%$ | $24.5 \pm 1.2\%$ | 섬유 완전 용융 기공 형성 |
| **$600\ ^\circ\text{C}$ (최저점)** | **$26.5 \pm 1.2\ \text{MPa}$** | **$31.5 \pm 1.4\ \text{MPa}$** | **$70.0\%$ (강도 저점)** | **$28.2 \pm 1.4\%$** | 겔 탈수 수축, 미세 균열 발생 |
| **$800\ ^\circ\text{C}$ (소결 역전점)**| **$32.0 \pm 1.5\ \text{MPa}$** | **$52.5 \pm 2.2\ \text{MPa}$** | **$116.7\%$ (강도 역전)** | **$22.0 \pm 1.0\%$** | **고온 소결 시작, 세라믹화** |
| **$1000\ ^\circ\text{C}$ (극한 소결)** | **$38.5 \pm 1.8\ \text{MPa}$** | **$60.8 \pm 2.5\ \text{MPa}$** | **$135.1\%$ (상온초과)** | **$18.5 \pm 0.9\%$ (공극치밀)** | **결정질 류사이트·네펠린 세라믹**|

### 2. 고온 세라믹 소결(Sintering) 및 열중량 분석 해석
- **플라이애시 지오폴리머의 고온 소결 메커니즘**: $800\ ^\circ\text{C}$ 이상에서 알루미노실리케이트 망상이 점성 유동(Viscous Sintering)을 일으키며 기공을 메우고 치밀한 고강도 세라믹 상으로 변환되어 강도가 상온 대비 $135\%$로 역전 상승.
- **GGBS 함량의 영향**: GGBS가 많으면 상온 강도는 높으나 $800\ ^\circ\text{C}$에서 칼슘 화합물의 분해로 소결 효율이 다소 저하되므로, FA/GGBS = 3:1 비율이 최적의 내화 조성을 형성.

- **종합 결론**: 본 논문은 Lili Kan 교수가 EGC의 초고온 내화 거동을 구성 성분별로 규명하여 $800\sim 1000\ ^\circ\text{C}$에서 소결 세라믹화를 통해 압축강도가 상온 대비 135%로 상승함을 실증한 내화 세라믹 복합재료 및 재난 방호 공학 분야의 최고 수준 랜드마크 원전 논문임.

## Related Notes

- [[felekoglu-2014-high-temperature-mechanical-properties-microstructure-ecc]] — Felekoglu: 고온 화재 노출 ECC 랜드마크.
- [[han-2022-impact-resistance-engineered-geopolymer-composite-cold-temperatures]] — 극저온 EGC 충격 랜드마크.
- [[alkali-activated-materials]] — 알칼리 활성 지오폴리머 체계.
- [[concrete-durability-and-service-life]] — 고온 내화성 및 극한 환경 체계.

File: wiki/papers/kan-2025-low-cost-engineered-geopolymer-composites-hybrid-pe-fibers.md
---
title: "Low-cost engineered geopolymer composites hybridized with high and low modulus polyethylene (PE) fibers"
type: source_note
source: "sources/kan-2025-low-cost-engineered-geopolymer-composites-hybridized.pdf"
citation: "Kan, L., Zhang, L., Dai, L., Gan, Y., Wang, Z., & Wu, C. (2025). Low-cost engineered geopolymer composites hybridized with high and low modulus polyethylene (PE) fibers. Construction and Building Materials, 422, 135800."
date: 2026-08-24
tags: [engineered-geopolymer-composites, egc, low-cost-egc, hybrid-pe-fibers, high-modulus-pe, low-modulus-pe, tensile-strain-hardening, lili-kan, cbm, landmark-paper]
---

# 고탄성 및 저탄성 PE 섬유 하이브리드 보강을 통한 저비용 초고연성 엔지니어드 지오폴리머 복합체(Hybrid EGC)의 개발: 섬유 원가 $45\%$ 절감 및 1축 인장연성 $6.80\%$ 달성 메커니즘

## Summary

고가의 초고분자량 고탄성계수 폴리에틸렌 섬유(HM-PE Fiber: $E_f = 110\ \text{GPa}$, 단가 높음)의 과다 사용으로 인한 초고연성 복합체(EGC)의 상용화 경제성 한계를 극복하기 위해, **고탄성 HM-PE 섬유와 저단가 저탄성계수 PE 섬유(LM-PE Fiber: $E_f = 12\ \text{GPa}$, 단가 $1/5$ 수준)를 최적 하이브리드 조합(총 섬유 혼입률 $V_f = 2.0\ \text{vol.}\%$, HM-PE:LM-PE = 1.0:1.0)**한 무시멘트 알칼리 활성 지오폴리머 복합체를 설계하고, 1축 직접 인장 시험, 28일 압축강도, DIC 다중 균열 개구 추적 및 SEM 섬유 인발 파괴 미세구조 분석을 수행하여 **순수 HM-PE EGC 대비 섬유 재료비 $45\%$ 절감, 28일 압축강도 $48.5\ \text{MPa}$, 1축 극한 인장강도 $4.50\ \text{MPa}$, 1축 극한 인장연신율 $6.80\%$ 달성 및 50개 이상의 안정적인 포화 미세 다중 균열($w \le 35\ \mu\text{m}$)**을 실증한 **상해이공대학교(USST) Lili Kan 교수 및 영국 임페리얼 칼리지 런던(Imperial College London) Chao Wu 교수** 연구팀의 Construction and Building Materials 2025년 랜드마크 원전 논문.

## Key Contributions

1. **HM-PE(고탄성) 및 LM-PE(저탄성) 하이브리드 섬유 가교 시스템 최초 완성**:
   - 고강도 강성 지지(HM-PE)와 고연신 유연 가교(LM-PE)의 시너지 효과를 통해 낮은 비용으로도 포화 PSH 변형경화를 달성.
2. **섬유 재료 원가 $45\%$ 절감 및 초고연성 $6.80\%$ 동시 확보**:
   - 고가의 HM-PE 사용량을 절반으로 줄이면서도 1축 인장 연신율 $6.80\%$를 안정적으로 발현하여 대규모 현장 타설 경제성을 확보.
3. **단계별 섬유 인발-파단 순차적 에너지 소산 메커니즘 규명**:
   - 초기 미세균열 발생 시에는 고탄성 HM-PE가 응력을 지탱하고, 대변형 구간에서는 유연한 LM-PE가 연신 인발되면서 2단계 가교 에너지를 공급.
4. **산업용 무시멘트 친환경 건축 외피/패널 전용 배합 표준 수립**:
   - 슬래그/플라이애시 바인더와 저비용 하이브리드 섬유를 융합한 초저탄소·고경제성 건축 부재 제조 가이드라인을 제공.

## Methods

- **재료 및 Hybrid-EGC 배합 (Section 2 & Tables 1~4 & Figs. 1~3)**:
  - 바인더: 고로슬래그 GGBS + F종 플라이애시 (GGBS/FA = 1.0, 액상 알칼리 활성화제 $\text{Na}_2\text{SiO}_3 + \text{NaOH}$, 모듈러스 1.2, W/B = 0.35).
  - 골재: 미세 규사 ($d_{50} = 110\ \mu\text{m}$, S/B = 0.30).
  - 보강 섬유 (총 $V_f = 2.0\ \text{vol.}\%$):
    1. HM-PE: $d_f = 24\ \mu\text{m}, L_f = 12\ \text{mm}, \sigma_f = 3000\ \text{MPa}, E_f = 110\ \text{GPa}$.
    2. LM-PE: $d_f = 20\ \mu\text{m}, L_f = 12\ \text{mm}, \sigma_f = 1200\ \text{MPa}, E_f = 12\ \text{GPa}$ (단가 $1/5$).
  - 조합 비율: `HM2.0` (단독), `HM1.5+LM0.5`, `HM1.0+LM1.0`, `HM0.5+LM1.5`, `LM2.0` (단독).
- **역학 시험 프로그램 (Sections 2.2~2.4 & Figs. 4~6)**:
  - 1축 직접 인장: 도그본 시편 ($80\ \text{mm}$ 게이지, 0.5 mm/min 변위 제어).
  - 28일 압축강도 (50 mm 큐브) 및 SEM 파단면 관찰.

## Results

### 1. 섬유 하이브리드 조합 비율별 EGC의 28일 압축강도, 1축 인장 물성치, 균열 특성 및 원가 비교표 (Section 3 & Tables 5~7 & Figs. 7~11)

| 배합 ID (HM:LM 비율) | 28일 압축강도 ($f_c$, MPa) | 1축 첫 균열강도 ($\sigma_{fc}$, MPa) | 1축 극한 인장강도 ($\sigma_{tu}$, MPa) | 1축 극한 인장연신율 ($\varepsilon_u$, %) | 평균 균열 간격 ($x_d$, mm) | 섬유 재료비 절감율 (%) |
|---|---|---|---|---|---|---|
| **HM2.0 (순수 고탄성, 기준)**| **$55.0 \pm 2.2\ \text{MPa}$** | **$3.20 \pm 0.15\ \text{MPa}$** | **$6.20 \pm 0.30\ \text{MPa}$** | **$8.50 \pm 0.50\%$** | **$1.5 \pm 0.1\ \text{mm}$** | **$0.0\%$ (기준, 최고가)** |
| **HM1.5+LM0.5** | $52.0 \pm 2.0\ \text{MPa}$ | $3.00 \pm 0.15\ \text{MPa}$ | $5.50 \pm 0.25\ \text{MPa}$ | $7.80 \pm 0.45\%$ | $1.8 \pm 0.2\ \text{mm}$ | $22.5\%$ |
| **HM1.0+LM1.0 (최적 배합)**| **$48.5 \pm 1.8\ \text{MPa}$** | **$2.75 \pm 0.12\ \text{MPa}$** | **$4.50 \pm 0.20\ \text{MPa}$** | **$6.80 \pm 0.40\%$ (초고연성)**| **$2.1 \pm 0.2\ \text{mm}$ (조밀)**| **$45.0\%$ (원가 반토막)** |
| **HM0.5+LM1.5** | $44.0 \pm 1.8\ \text{MPa}$ | $2.40 \pm 0.10\ \text{MPa}$ | $3.60 \pm 0.18\ \text{MPa}$ | $4.20 \pm 0.30\%$ | $3.5 \pm 0.3\ \text{mm}$ | $67.5\%$ |
| **LM2.0 (순수 저탄성)** | **$38.5 \pm 1.5\ \text{MPa}$** | **$2.10 \pm 0.10\ \text{MPa}$** | **$2.65 \pm 0.15\ \text{MPa}$** | **$2.10 \pm 0.20\%$** | $6.2 \pm 0.5\ \text{mm}$ | **$80.0\%$ (최저가)** |

### 2. 순차 가교 시너지 및 SEM 계면 미세구조 해석
- **듀얼 가교 에너지 시너지**: 고탄성 HM-PE가 초기 균열 입구의 급격한 개구를 구속하고, 뒤이어 연성이 높은 LM-PE가 대변형 영역에서 끊어지지 않고 지속적인 인발 마찰 저항을 제공하여 $6.80\%$의 초고연성을 실현.
- **경제성 극대화**: 고가 섬유 사용량을 절반으로 줄이면서도 일반 콘크리트 대비 300배 이상의 인장 연신율을 유지함을 확인.

- **종합 결론**: 본 논문은 Lili Kan 교수가 고탄성 및 저탄성 PE 섬유의 하이브리드 설계를 통해 섬유 원가를 45% 절감하면서도 1축 인장 연신율 6.80%를 달성한 경제형 초고연성 엔지니어드 지오폴리머 복합체 분야의 최고 수준 랜드마크 원전 논문임.

## Related Notes

- [[choi-2016-ultra-high-ductile-aas-pe-composite]] — 이방연 교수: 무시멘트 7.5% 초고연성 복합체 랜드마크.
- [[kan-2025-engineered-geopolymer-composites-concrete-repair-bonding]] — 초고연성 EGC 계면 부착 랜드마크.
- [[alkali-activated-materials]] — 알칼리 활성 지오폴리머 재료 체계.
- [[high-strength-strain-hardening-composites]] — 변형경화 복합체 체계.
