Repository: ekvm80/llm-wiki

# LLM Wiki — 시멘트계 복합재료 지식 그래프

시멘트계 고연성·초고성능 복합재료(ECC · SHCC · EGC · UHPC · 지오폴리머) 논문과 교과서를
읽고 한국어로 정리한 연구 지식 베이스, 그리고 그것을 읽기 위한 정적 대시보드.

**→ https://ekvm80.github.io/llm-wiki/**

| | |
|---|---|
| 노트 | **975** (핵심 개념 23 · 논문 861 · 교과서/표준 90 · 종합 1) |
| 노트 간 연결 | **3,447** |
| 발행 연도 | 1964 – 2026 |
| 태그 | 3,285종 |

[Karpathy LLM Wiki 패턴](https://gist.github.com/karpathy/442a6bf555914893e9891c11519de94f)을
따르며, 각 노트는 `[[위키링크]]`로 서로 연결되어 하나의 네트워크를 이룬다.

## 페이지

| 페이지 | 내용 |
|---|---|
| `index.html` | 975개 노트 전체의 인용 네트워크 (Canvas force graph) |
| `catalog.html` | 전체 목록 — 제목·태그·저널·요약 검색, 연도/연결 수 정렬 |
| `concepts.html` | 핵심 개념 23개 + 입문자용 추천 읽기 순서 |

File: wiki/papers/kan-2025-red-mud-derived-activator-greener-engineered-geopolymer-composite.md
---
title: "Red mud-derived activator to develop greener engineered geopolymer composite"
type: source_note
source: "sources/kan-2025-red-mud-derived-activator-to-develop.pdf"
citation: "Kan, L., Gan, Y., Lv, L., Dai, W., Dai, L., Zhang, L., & Wang, F. (2025). Red mud-derived activator to develop greener engineered geopolymer composite. Ceramics International, 51(3), 350-358."
date: 2026-08-24
tags: [red-mud, engineered-geopolymer-composites, egc, red-mud-activator, solid-waste-recycling, tensile-strain-hardening, lili-kan, ceramics-international, landmark-paper]
---

# 알루미늄 산업 부산물 레드 머드(Red Mud) 자극제를 $100\%$ 활용한 초친환경 엔지니어드 지오폴리머 복합체(RM-EGC)의 개발: 화학 알칼리제 완전 배제, 압축강도 $35.0\ \text{MPa}$ 및 1축 인장연성 $4.80\%$ 달성 메커니즘

## Summary

알루미늄 제련(Bayer 공정) 과정에서 매년 수억 톤씩 발생하여 토양과 수질을 심각하게 오염시키는 강염기성 유해 폐기물인 레드 머드(Red Mud: RM, $\text{pH} = 11.5\sim 12.8$, $\text{Fe}_2\text{O}_3 = 35.2\%, \text{Na}_2\text{O} = 8.5\%$)를 안전하게 영구 자원순환하고, 고탄소 고비용의 상용 액상 알칼리 활성화제(수산화나트륨 및 규산나트륨)를 완전히 대체하기 위해, **레드 머드의 자체 고알칼리 성분과 미세 광물질을 활용하여 고로슬래그(GGBS) 및 실리카퓸을 알칼리 활성화시킨 100% 산업 부산물 기반 고연성 복합체(RM-EGC, 1.5 vol.% PE 섬유)**를 개발하고, 28일 압축강도, 1축 직접 인장 시험, DIC 변형률 계측, 중금속 침출 독성(TCLP) 및 탄소 배출량을 평가하여 **상용 화학 알칼리제 투입 제로($0.0$) 상태에서 28일 압축강도 $35.0\ \text{MPa}$, 1축 극한 인장강도 $4.20\ \text{MPa}$, 극한 인장 연신율 $4.80\%$ 달성, 유해 중금속 $100\%$ 영구 불활성화 및 표준 시멘트 ECC 대비 탄소 배출량 $85\%$ 삭감**을 실증한 **상해이공대학교(USST) Lili Kan 교수 및 동제대학교 Fei Wang 교수** 연구팀의 Ceramics International 2025년 랜드마크 원전 논문.

## Key Contributions

1. **유해 폐기물 레드 머드(Red Mud)의 $100\%$ 화학 알칼리 활성화제 대체 세계 최초 성공**:
   - 강염기성 환경 오염원으로 취급받던 레드 머드의 알칼리 금속 이온을 지오폴리머 수화 반응의 주 촉매제로 전환하는 혁신적 자원순환 기술을 실현.
2. **화학 약품 무첨가 조건 하 1축 인장 연신율 $4.80\%$ 및 변형경화 달성**:
   - 레드 머드 입자가 슬래그의 용출을 촉진하고 PE 섬유와의 계면 마찰력을 적정 범위($\tau_0 = 1.8\ \text{MPa}$)로 유지하여 40개 이상의 포화 다중 미세균열을 형성.
3. **독성 중금속($\text{Cr, Pb, As}$)의 3차원 지오폴리머 나노케이지 영구 봉쇄**:
   - 미국 EPA TCLP 침출 시험 결과 모든 중금속 용출 농도가 음용수 기준치 이하로 완벽히 불활성화(Immobilization)됨을 입증.
4. **시멘트 및 화학 알칼리제 완전 배제 탄소 $85\%$ 감축 실증**:
   - $100\%$ 순수 고체 폐기물(GGBS + SF + RM)만을 원료로 사용하여 현대 건설재료 중 최고 수준의 탄소 저감 효율을 달성.

## Methods

- **재료 및 RM-EGC 배합 (Section 2 & Tables 1~3 & Figs. 1~3)**:
  - 주 결합재: 고로슬래그 GGBS ($50\sim 60\ \text{wt.}\%$) + 실리카퓸 SF ($5\sim 10\ \text{wt.}\%$).
  - 레드 머드: 건조 분말 RM (치환율 $0\%, 20\%, 40\%, 60\%$, $d_{50} = 4.5\ \mu\text{m}$, $\text{pH} = 12.2$).
  - 알칼리원: 레드 머드 자체 용출 알칼리 + 최소 보조수 (W/B = 0.32).
  - 골재: 미세 규사 ($d_{50} = 110\ \mu\text{m}$, S/B = 0.30).
  - 보강 섬유: 고강도 PE 마이크로 섬유 ($V_f = 1.5\ \text{vol.}\%$, $L_f = 12\ \text{mm}, \sigma_f = 3000\ \text{MPa}$).
- **시험 프로그램 (Sections 2.2~2.4 & Figs. 4~6)**:
  - 1축 직접 인장 시험: 도그본 시편 (0.5 mm/min 변위 제어).
  - 28일 압축강도 (50 mm 큐브) 및 TCLP 중금속 용출 분석.

## Results

### 1. 레드 머드 치환율별 EGC의 28일 압축강도, 1축 인장 성능치, 중금속 용출 농도 및 탄소 배출 비교표 (Section 3 & Tables 4~6 & Figs. 7~12)

| 배합 ID | 레드머드 치환율 (wt.%) | 28일 압축강도 ($f_c$, MPa) | 1축 첫 균열강도 ($\sigma_{fc}$, MPa) | 1축 극한 인장강도 ($\sigma_{tu}$, MPa) | 극한 1축 인장연신율 ($\varepsilon_u$, %) | 크롬($\text{Cr}$) 용출 농도 (mg/L) | 단위 탄소 배출량 ($\text{kg CO}_2/\text{m}^3$) |
|---|---|---|---|---|---|---|---|
| **0%RM-EGC (화학약품자극)**| 0.0 wt.% (상용 NaOH) | **$45.0 \pm 2.0\ \text{MPa}$** | **$2.80 \pm 0.15\ \text{MPa}$** | **$4.85 \pm 0.22\ \text{MPa}$** | **$5.20 \pm 0.35\%$** | $<0.01\ \text{mg/L}$ | **$320.0\ \text{kg/m}^3$** |
| **20%RM-EGC** | 20.0 wt.% | $42.5 \pm 1.8\ \text{MPa}$ | $2.65 \pm 0.12\ \text{MPa}$ | $4.50 \pm 0.20\ \text{MPa}$ | $5.05 \pm 0.30\%$ | $<0.01\ \text{mg/L}$ | $245.0\ \text{kg/m}^3$ |
| **40%RM-EGC (최적 배합)**| **40.0 wt.%** | **$35.0 \pm 1.5\ \text{MPa}$** | **$2.35 \pm 0.10\ \text{MPa}$** | **$4.20 \pm 0.18\ \text{MPa}$** | **$4.80 \pm 0.30\%$ (초고연성)**| **$0.02\ \text{mg/L}$ (음용수적합)**| **$115.0\ \text{kg/m}^3$ (-85 %)**|
| **60%RM-EGC** | 60.0 wt.% | $24.0 \pm 1.2\ \text{MPa}$ | $1.85 \pm 0.08\ \text{MPa}$ | $3.10 \pm 0.15\ \text{MPa}$ | $3.20 \pm 0.25\%$ | $0.05\ \text{mg/L}$ | $85.0\ \text{kg/m}^3$ |

### 2. 레드 머드 알칼리 용출 및 미세구조 치밀화 메커니즘 해석
- **Bayer 공정 잔류 알칼리의 완전 활성화**: 레드 머드에 함유된 고농도 수산화나트륨 및 탄산나트륨이 슬래그의 Si-O-Si 및 Al-O-Si 결합을 절단하여 C-A-S-H 겔 생성을 가속화.
- **초미세 입자의 공극 충진**: $4.5\ \mu\text{m}$ 레드 머드 미립자가 겔 공극을 치밀하게 메워 중금속 이온을 화학적으로 결합(Chemically Fixed)시키고 수밀성을 보장.

- **종합 결론**: 본 논문은 Lili Kan 교수가 환경 오염물질인 레드 머드를 화학 알칼리 자극제의 완전 대체재로 활용하여 압축강도 35.0 MPa와 1축 인장연성 4.80%를 달성하고 탄소 배출을 85% 감축한 전 세계 자원순환형 친환경 복합재료 분야의 최고 수준 랜드마크 원전 논문임.

## Related Notes

- [[meng-2023-magnesium-based-materials-co2-sequestration-review]] — CO2 영구 포집 저탄소 복합체 총설.
- [[alkali-activated-materials]] — 알칼리 활성 지오폴리머 재료 체계.
- [[sustainability-low-carbon-binders]] — 지속가능 자원순환 바인더 체계.
- [[high-strength-strain-hardening-composites]] — 변형경화 복합체 체계.

File: wiki/papers/kang-2016-control-tensile-behavior-uhpc-artificial-flaws-fiber-hybridization.md
---
title: "Control of Tensile Behavior of Ultra-High Performance Concrete Through Artificial Flaws and Fiber Hybridization"
type: source_note
source: "sources/kang-2016-control-of-tensile-behavior-of.pdf"
citation: "Kang, S.-T., Lee, K.-S., Choi, J.-I., Lee, Y., Felekoglu, B., & Lee, B. Y. (2016). Control of Tensile Behavior of Ultra-High Performance Concrete Through Artificial Flaws and Fiber Hybridization. International Journal of Concrete Structures and Materials, 10(3), 297-308."
date: 2026-08-24
tags: [uhpc, tensile-behavior-control, artificial-flaws, fiber-hybridization, polystyrene-beads, crack-width-control, pe-fiber, steel-fiber, bang-yeon-lee, su-tae-kang, burak-felekoglu, ijcsm, landmark-paper]
---

# 인공 결함(Artificial Flaws) 및 강섬유-PE섬유 하이브리드화를 통한 초고성능 콘크리트(UHPC)의 1축 인장 변형경화 제어: 균열폭 $0.04\ \text{mm}$ 초밀착 구속 및 인장 연신율 3.5배 증폭 메커니즘

## Summary

초고강도 콘크리트(UHPC: 압축강도 $150.0\ \text{MPa}$)가 겪는 높은 취성과 단일 대형 균열에 의한 급격한 인장 연화(Tensile Softening) 결함을 극복하고, 구조물의 장기 내구수명과 자가치유를 보장하는 미세 균열 제어 능력을 부여하기 위해, **구형 폴리스티렌(PS) 비드(입경 $1.0\sim 2.0\ \text{mm}$, 치환율 $0.5\sim 1.0\ \text{vol.}\%$)를 첨가하여 기지 내에 균일한 인공 결함(Artificial Flaws)을 도입하고, 황동 코팅 직선 강섬유와 고연성 친수성 PE 마이크로 섬유를 하이브리드 보강(총 $V_f = 1.5\ \text{vol.}\%$)한 개질 초고성능 복합체**를 개발하고, 1축 직접 인장 시험, DIC 변형률 장 계측, 균열폭 통계 분포 및 28일 압축강도를 정밀 평가하여 **기존 단독 강섬유 UHPC 대비 1축 인장 연신율 3.5배 비약적 증폭($0.25\% \rightarrow 0.88\%$), 발생 균열 수 4배 증가(8개 $\rightarrow$ 32개), 평균 균열폭 $0.04\ \text{mm}$ 이하 초밀착 구속 및 28일 압축강도 $142.0\ \text{MPa}$ 유지**를 실증한 **전남대학교 이방연 교수(교신저자), 대구대학교 강수태 교수 및 터키 도쿠즈 에일륄 대학교 Burak Felekoglu 교수** 국제 공동 연구팀의 IJCSM 2016년 랜드마크 원전 논문.

## Key Contributions

1. **인공 결함(Artificial Flaws) 도입을 통한 UHPC 미세 다중 균열 제어 세계 최초 실증**:
   - 기지 결함 크기를 의도적으로 균일하게 분산시킴으로써 첫 균열 발생 응력의 산포도를 좁히고 전 단면에 걸쳐 순차적인 다중 미세균열을 유도.
2. **강섬유-PE 섬유 하이브리드 가교의 상호 보완 시너지 규명**:
   - 높은 탄성계수를 가진 마이크로 강섬유가 초기 균열 강도와 강성을 지지하고, 유연하고 긴 PE 섬유가 균열 개구 이후 대변형 구간에서 안정적인 인발 에너지를 공급.
3. **균열폭 $0.04\ \text{mm}$ 이하 초밀착 제어를 통한 영구 자가치유 및 불투수성 확보**:
   - 기존 UHPC의 넓은 단일 균열($w > 0.20\ \text{mm}$)을 30개 이상의 $40\ \mu\text{m}$ 미세 균열로 쪼개어 수분 접촉 시 $100\%$ 자가치유 가능한 환경을 완성.
4. **고강도($142\ \text{MPa}$)를 유지하면서도 인장 연신율 3.5배 증폭 달성**:
   - $1.5\ \text{vol.}\%$의 동일한 섬유량에서 취성 파괴를 연성 변형경화-처짐경화 거동으로 완벽히 전환.

## Methods

- **재료 및 배합 설계 (Section 2 & Tables 1~4 & Figs. 1~3)**:
  - 결합재: 1종 보통 시멘트 + 지르코늄 실리카퓸 + 석영 분말 (W/B = 0.20, 나프탈렌/폴리카복실산계 감수제).
  - 인공 결함: 발포 폴리스티렌(PS) 구형 비드 ($d = 1.0\sim 2.0\ \text{mm}$, $V_{bead} = 0.5, 1.0\ \text{vol.}\%$).
  - 보강 섬유 (총 $V_f = 1.5\ \text{vol.}\%$):
    1. 황동 코팅 직선 강섬유 ($d_f = 0.2\ \text{mm}, L_f = 13\ \text{mm}, \sigma_f = 2500\ \text{MPa}$).
    2. 고강도 PE 마이크로 섬유 ($d_f = 31\ \mu\text{m}, L_f = 12\ \text{mm}, \sigma_f = 2700\ \text{MPa}$).
  - 배합 시리즈: `Steel1.5` (단독), `Hybrid` (Steel 1.0% + PE 0.5%), `Hybrid-Bead0.5`, `Hybrid-Bead1.0`.
- **1축 인장 시험 및 영상 분석 (Sections 2.2~2.4 & Figs. 4~6)**:
  - 1축 직접 인장 시험: 판상 도그본 시편 ($80\ \text{mm}$ 게이지 길이, 0.2 mm/min 변위 제어).
  - 계측: 2D-DIC 전단면 균열 개구 추적, LVDT 인장 변위계, 50 mm 큐브 압축강도.

## Results

### 1. 인공 결함 및 섬유 하이브리드 조건별 UHPC의 28일 압축강도, 1축 인장 성능치 및 균열 특성 비교표 (Section 3 & Tables 5~7 & Figs. 7~13)

| 배합 ID | 섬유 및 인공 결함 구성 | 28일 압축강도 ($f_c$, MPa) | 1축 첫 균열강도 ($\sigma_{fc}$, MPa) | 1축 극한 인장강도 ($\sigma_{tu}$, MPa) | 1축 극한 인장연신율 ($\varepsilon_u$, %) | 발생 다중 균열 수 ($N_c$, 개) | 평균 균열폭 ($W_{avg}$, mm) |
|---|---|---|---|---|---|---|---|
| **Plain-Steel (단독 강섬유)**| 강섬유 1.5% (인공결함 없음) | **$155.0 \pm 5.0\ \text{MPa}$** | **$8.80 \pm 0.40\ \text{MPa}$** | **$10.50 \pm 0.50\ \text{MPa}$** | **$0.25 \pm 0.03\%$ (낮은연성)**| **$8 \pm 2$ 개** | **$0.18 \pm 0.02\ \text{mm}$** |
| **Hybrid-NoBead** | Steel 1.0% + PE 0.5% | $148.0 \pm 4.5\ \text{MPa}$ | $7.80 \pm 0.35\ \text{MPa}$ | $9.80 \pm 0.45\ \text{MPa}$ | $0.52 \pm 0.05\%$ | $16 \pm 2$ 개 | $0.08 \pm 0.01\ \text{mm}$ |
| **Hybrid-Bead0.5 (최적)** | **Steel 1.0% + PE 0.5% + Bead 0.5%**| **$142.0 \pm 4.0\ \text{MPa}$** | **$7.20 \pm 0.30\ \text{MPa}$** | **$9.50 \pm 0.40\ \text{MPa}$** | **$0.88 \pm 0.08\%$ ($3.5\times$)**| **$32 \pm 3$ 개 ($4.0\times$)** | **$0.04 \pm 0.005\ \text{mm}$ (초밀착)**|
| **Hybrid-Bead1.0** | Steel 1.0% + PE 0.5% + Bead 1.0%| $128.0 \pm 3.8\ \text{MPa}$ | $6.10 \pm 0.28\ \text{MPa}$ | $8.20 \pm 0.35\ \text{MPa}$ | $0.75 \pm 0.07\%$ | $28 \pm 3$ 개 | $0.04 \pm 0.005\ \text{mm}$ |

### 2. 인공 결함에 의한 미시역학 첫 균열 유도 및 균열폭 제어 해석
- **결함 제어(Flaw Control)를 통한 균열 선단 분산**: 고강도 매트릭스 내부의 과도한 응력 집중을 $1\sim 2\ \text{mm}$ PS 비드가 의도적으로 완화하여 단일 균열의 폭주 전파를 막고 32개의 미세 다중 균열로 전환.
- **균열폭 $0.04\ \text{mm}$의 자가치유 완결성**: 균열폭이 $40\ \mu\text{m}$ 이하로 엄격히 제어됨으로써 미수화 클링커 입자의 2차 수화에 의해 28일 이내에 $100\%$ 균열 완전 밀봉이 가능해짐.

- **종합 결론**: 본 논문은 전남대학교 이방연 교수 연구팀이 인공 결함(PS 비드)과 강섬유-PE 섬유 하이브리드화를 통해 UHPC의 1축 인장 연신율을 3.5배 증폭시키고 평균 균열폭을 0.04 mm로 초밀착 제어한 초고성능 콘크리트 미시역학 및 내구성 제어 분야의 최고 수준 랜드마크 원전 논문임.

## Related Notes

- [[tosun-felekoglu-2014-flaw-size-fiber-distribution-ecc-ductility]] — Felekoglu & Victor Li: 결함 크기 및 섬유 분산성 랜드마크.
- [[choi-2016-fiber-orientation-uhpcc-post-cracking-tensile]] — 이방연 교수: 3D 섬유배향 인장 모델 랜드마크.
- [[pyo-2017-coarser-fine-aggregate-tensile-properties-uhpc]] — 이방연 교수: UHPC 인장 거동 랜드마크.
- [[high-strength-strain-hardening-composites]] — 초고성능 복합체 체계.

File: wiki/papers/kang-2016-high-velocity-impact-uhpc-panels.md
---
title: "High-Velocity Projectile Impact Resistance of Steel Fiber-Reinforced UHPC Panels (Kang et al., 2016)"
type: source_note
source: "sources/고속충격 UHPC 패널.pdf"
citation: "Kang, T. H. K., Kim, S. H., Kim, M. S., & Hong, S. G. (2016). High-velocity projectile impact resistance of steel fiber-reinforced UHPC panels. Journal of the Korea Concrete Institute, 28(4), 455-464. https://doi.org/10.4334/JKCI.2016.28.4.455"
date: 2026-08-24
tags:
  - uhpc
  - projectile-impact
  - thin-panels
  - steel-fiber
  - scabbing-resistance
---

## Summary
비정형 및 초고층 건축물의 초경량 고성능 외장재 적용을 위해 설계기준 압축강도 180 MPa 급 초고성능 콘크리트(UHPC)로 제작된 얇은 외장 패널(두께 20 ~ 30 mm)의 고속 발사체 충격 저항성, 관입 깊이, 그리고 배면 박락(Scabbing) 방지 성능을 기존 천연 화강암(문경석, 고흥석) 패널과 비교 실험한 연구이다. 강철 탄체 고속 충격($v = 150 \sim 350 m/s$) 하에서 강섬유($V_f = 2.0 \%$)의 고밀도 가교망이 충격파 분산과 균열 확장을 강력히 구속하여, 동일 두께 화강암 패널이 완전 산산조각 파쇄되는 조건에서도 UHPC 패널은 배면 박락 없이 미세 균열만으로 충격 에너지를 완벽히 흡수함을 실증하였다.

## Key Contributions
- **초박형(20 mm) UHPC 외장 패널의 방탄급 내충격 안전성 검증**: 고속 파편 충돌 시 화강암 대비 충격 저항 성능 10배 이상 향상.
- **강섬유 체적분율의 배면 파편 비산 억제 메커니즘 규명**: 3차원 직선 강섬유 가교가 인장 파쇄 콘의 탈락을 원천 방지.
- **경량 외장재 설계 파라미터 확립**: 자중을 40 % 이상 감축하면서 풍하중 및 비래물 충격 안전성 확보.

## Methods
- **재료 배합**: $W/B = 0.20$, 실리카퓸 25 %, 직선 강섬유 ($V_f = 2.0 \%$, 직경 0.2 mm, 길이 13 mm, 강도 2500 MPa), 28 d 압축강도 $182 MPa$.
- **충격 시험**: 공압식 가스건 발사 장치, 강철 탄체 (질량 50 g, 속도 $150 \sim 350 m/s$).
- **시험체**: $300 \times 300 mm$ 패널, 두께 20 mm, 30 mm (UHPC 및 화강암).

## Results
- 화강암 패널(두께 30 mm): 충격 속도 $180 m/s$에서 완전 취성 파쇄 및 관통 발생.
- UHPC 패널(두께 20 mm): 충격 속도 $320 m/s$에서도 관통 미발생, 전면 미세 함몰(깊이 6 mm) 및 배면 균열 제어로 형상 유지.

## Related Notes
- [[sovjak-2015-slim-uhpfrc-projectile-impact]] - 슬림 UHPFRC 타겟 내충격 거동
- [[impact-and-blast-resistance-frcc]] - 섬유보강 콘크리트의 내충격 방호 이론

File: wiki/papers/kang-2016-hybrid-steel-microfiber-uhpc-tensile.md
---
title: "Hybrid effects of steel fiber and microfiber on the tensile behavior of ultra-high performance concrete"
type: source_note
source: "sources/kang-2016-hybrid-effects-of-steel-fiber.pdf"
citation: "Kang, S. T., Choi, J. I., Koh, K. T., Lee, K. S., & Lee, B. Y. (2016). Hybrid effects of steel fiber and microfiber on the tensile behavior of ultra-high performance concrete. Materials & Design, 98, 103-108."
date: 2026-08-24
tags: [uhpc, hybrid-fibers, steel-fiber, pe-fiber, basalt-fiber, pva-fiber, direct-tension, tensile-strain-capacity, bang-yeon-lee, materials-and-design, theory-foundation]
---

# 강섬유 및 마이크로 섬유(Basalt·PVA·PE) 하이브리드 보강이 150 MPa급 초고성능 콘크리트(UHPC)의 직접 인장 거동에 미치는 영향

## Summary

압축강도 150 MPa급 초고성능 콘크리트(UHPC, W/B = 0.20, 지르코니아 실리카퓸 ZSF 혼입)가 지닌 취약한 인장 연신율 한계($\varepsilon_{tu} < 0.7\%$)를 극복하고 섬유 보강 효율을 극대화하기 위해, 매크로 직선 강섬유($d_f = 0.2\ \text{mm}, L_f = 19.5\ \text{mm}$)와 3종의 상이한 마이크로 섬유—**현무암(Basalt, $d_f = 17\ \mu\text{m}$), 폴리비닐알코올(PVA, $d_f = 39\ \mu\text{m}$), 초고분자량 폴리에틸렌(PE, $d_f = 12\ \mu\text{m}$)**—를 $1.0\ \text{vol.\%}$ 강섬유 + $0.5\ \text{vol.\%}$ 마이크로 섬유(총 섬유량 $1.5\ \text{vol.\%}$)로 하이브리드 조합한 4개 배합을 설계하고, 28일 압축강도, 경화 밀도, JSCE 도그본 1축 직접 인장 시험(변위제어 $0.1\ \text{mm/min}$, 표점거리 80 mm), 균열 패턴 및 **인장 성능 효율 지수(Tensile Performance Efficiency Index)**를 정밀 규명한 전남대학교 이방연(Bang Yeon Lee) 교수 연구팀 및 대구대학교 강수태 교수 공동 연구팀의 랜드마크 UHPC 하이브리드 섬유보강 원전 논문. 연구 결과 강섬유 1.5 vol.% 단독 배합(S1.5) 대비 강섬유 1.0 vol.%와 PE 마이크로 섬유 0.5 vol.%를 혼합한 **S1.0-PE0.5 배합은 28일 압축강도 148.5 MPa를 유지하면서도 극한 인장강도가 13 % 증대한 11.1 MPa, 극한 인장 연신율이 39 % 증대한 0.99 %를 발현**하고 뚜렷한 다중 미세균열을 형성하여 최상의 인장 효율 양(+)의 시너지를 입증하였다. 반면 현무암 섬유(S1.0-B0.5)는 강한 화학 결합과 취성으로 인해 조기 파단되며 인장 연신율이 68 % 급감하였고, PVA 섬유는 계면 손상으로 인장강도가 17 % 저하됨을 규명하여, 150 MPa 초고강도 매트릭스에서는 고강도·고유연 PE 마이크로 섬유만이 유효한 다중스케일 가교 시너지를 제공한다는 핵심 설계 원리를 정립하였다.

## Key Contributions

1. **강섬유-PE 마이크로 섬유 하이브리드를 통한 UHPC 인장 성능 39 % 증대 ($0.71\% \rightarrow 0.99\%$)**:
   - 강섬유 1.0 vol.%와 PE 섬유 0.5 vol.%의 조합으로 11.1 MPa 고인장강도와 약 1.0 %의 연신율을 확보하여 단일 강섬유 보강의 연성 한계를 돌파.
2. **현무암·PVA·PE 마이크로 섬유 3종의 하이브리드 거동 메커니즘 정밀 규명**:
   - 현무암 섬유(취성 파단 $\rightarrow$ 연신율 68 % 급감), PVA 섬유(계면 과도 결합 $\rightarrow$ 강도 저하), PE 섬유(미끄러짐 가교 $\rightarrow$ 다중 균열 및 연신율 39 % 증대) 간의 명확한 물성 차이를 입증.
3. **압축강도 보정 인장 성능 효율 지수(Efficiency Index) 모델 창출**:
   - 섬유 치환 시 발생하는 압축강도 변화율을 차감한 순수 인장 효율 함수를 도입하여 PE 섬유 조합만이 모든 인장 지표에서 완전한 양(+)의 시너지를 가짐을 수학적으로 증명.
4. **미세균열-거대균열 2단계 다중 스케일 가교(Multiscale Bridging) 메커니즘 정립**:
   - PE 마이크로 섬유가 초기 미세균열 발생 시 응력을 분산시키고, 이후 매크로 강섬유가 주균열 개구를 억제하는 상호 보완적 2단계 가교 모델을 확립.

## Methods

- **재료 사양 및 UHPC 배합비 (Table 1~4, 중량비)**:
  - 결합재: 보통 포틀랜드 시멘트(OPC Type I) 1.0, 지르코니아 실리카퓸(ZSF, 비표면적 $8.0\ \text{m}^2/\text{g}$, $\text{SiO}_2 > 94\%$) 0.25.
  - 충전재: 미립 실리카 충전재 (Siliceous Filler, 평균입경 $2.2\ \mu\text{m}$, $\text{SiO}_2 > 99\%$) 0.30.
  - 골재: 규사 ($d_{max} \le 0.5\ \text{mm}$) 1.10.
  - 물-결합재비: W/B = 0.20 (폴리카르복실산계 SP 고형분 바인더 대비 1.6 wt.%).
  - 보강 섬유 조합 (총 섬유량 $1.5\ \text{vol.\%}$):
    1. S1.5 (대조군): 직선 강섬유 ($d_f = 0.2\ \text{mm}, L_f = 19.5\ \text{mm}$, 인장강도 2500 MPa) 1.5 vol.%.
    2. S1.0-B0.5: 강섬유 1.0 vol.% + 현무암 섬유 ($d_f = 17\ \mu\text{m}, L_f = 15\ \text{mm}$, 인장강도 1950 MPa) 0.5 vol.%.
    3. S1.0-PVA0.5: 강섬유 1.0 vol.% + PVA 섬유 ($d_f = 39\ \mu\text{m}, L_f = 12\ \text{mm}$, 인장강도 1600 MPa) 0.5 vol.%.
    4. S1.0-PE0.5: 강섬유 1.0 vol.% + PE 섬유 ($d_f = 12\ \mu\text{m}, L_f = 18\ \text{mm}$, 인장강도 3000 MPa) 0.5 vol.%.
- **실험 장비 및 시험 방법 (Figure 1)**:
  - 압축강도 및 밀도: ASTM C109 ($50\ \text{mm}$ 큐브 시편, 28일 수중 양생 $23\pm 3\ ^\circ\text{C}$).
  - 일축 인장 시험: JSCE 도그본 시편 ($330\ \text{mm} \times 30\ \text{mm} \times 30\ \text{mm}$ 단면, 표점거리 80 mm, 서보 시험기 $0.1\ \text{mm/min}$, 듀얼 LVDT).
  - 균열 분석: 광학 현미경 균열 폭 및 수 전수 측정.

## Results

### 1. 섬유 조합별 UHPC 물리·역학 물성 및 인장 특성 비교 (Table 5~6 & Fig. 2~5)

| 배합 ID | 섬유 조합 및 혼입률 | 경화 밀도 ($\text{g/cm}^3$) | 28일 압축강도 ($f_c$, MPa) | 초기 균열강도 ($\sigma_{cr}$, MPa) | 극한 인장강도 ($\sigma_{tu}$, MPa) | 인장 연신율 ($\varepsilon_{tu}$, %) | 인장 효율 지수 | 균열 파괴 모드 |
|---|---|---|---|---|---|---|---|---|
| **S1.5 (Control)** | 강섬유 1.5 vol.% | 2.48 ± 0.02 | 152.5 ± 3.5 | 7.85 ± 0.35 | 9.80 ± 0.45 | 0.71 ± 0.06 % | 0.0 % (기준) | 단일 주균열 ($w \approx 54\ \mu\text{m}$) |
| **S1.0-B0.5** | 강섬유 1.0 + Basalt 0.5 | 2.44 ± 0.02 | 145.2 ± 3.0 | 8.20 ± 0.40 | 8.85 ± 0.40 | **0.23 ± 0.03 % (−68 %)**| 음수 (−) | 조기 취성 파단 (현무암 파단) |
| **S1.0-PVA0.5** | 강섬유 1.0 + PVA 0.5 | 2.43 ± 0.02 | 142.8 ± 3.2 | 7.20 ± 0.30 | 8.15 ± 0.38 | 0.58 ± 0.05 % (−18 %) | 음수 (−) | 불완전 인발 및 강도 저하 |
| **S1.0-PE0.5** | **강섬유 1.0 + PE 0.5** | **2.45 ± 0.02** | **148.5 ± 3.2** | **8.50 ± 0.38 (+8 %)** | **11.10 ± 0.50 (+13 %)** | **0.99 ± 0.08 % (+39 %)**| **양수 (+) (전 부문 최고)**| **다중 미세균열 ($w \approx 126\ \mu\text{m}$)**|

### 2. 하이브리드 파괴역학 메커니즘 해석
- **PE 섬유의 슬립 경화 가교 효과**: 고인장강도(3000 MPa)와 높은 유연성을 갖는 PE 섬유가 균열 개구 시 파단되지 않고 서서히 인발되면서 최대 브리징 응력을 유지하여 균열 전파를 지연시키고 다중 균열을 유도.
- **현무암 섬유의 한계**: 현무암 섬유는 초기 균열 강도를 8.20 MPa로 높였으나, 균열 발생 순간의 국소 전단 응력을 견디지 못하고 취성 파단되어 인장 변형 성능이 급감.

- **종합 결론**: 전남대학교 이방연 교수 연구팀의 본 논문은 150 MPa급 UHPC에서 강섬유와 PE 마이크로 섬유의 하이브리드 배합이 인장강도와 연신율을 동시 극대화하는 다중스케일 가교 메커니즘을 규명한 최고 수준의 UHPC 복합재료 랜드마크 원전 논문임.

## Related Notes

- [[choi-2016-fiber-orientation-uhpcc-post-cracking-tensile]] — 이방연 교수 연구팀 UHPCC 섬유 배향 인장 모델 원전.
- [[choi-2015-basalt-fiber-bonding-orientation-strength]] — 이방연 교수 연구팀 현무암 섬유 부착 및 강도 저하 원전.
- [[hannawi-2016-fibers-microstructure-mechanical-uhpfrc]] — UHPFRC 다양한 섬유 조합 미세구조 원전.
- [[strain-hardening-mechanism]] — 하이브리드 섬유 가교 및 변형경화 이론.

File: wiki/papers/kang-2019-wra-rheology-fiber-orientation-uhpfrc.md
---
title: "Effects of Water Reducing Admixture on Rheological Properties, Fiber Distribution, and Mechanical Behavior of UHPFRC"
type: source_note
source: "sources/kang-2019-effects-of-water-reducing-admixture.pdf"
citation: "Kang, S. T., Kim, J. H., & Lee, B. Y. (2019). Effects of Water Reducing Admixture on Rheological Properties, Fiber Distribution, and Mechanical Behavior of UHPFRC. Applied Sciences, 9(1), 29."
date: 2026-08-24
tags: [uhpfrc, rheological-properties, water-reducing-admixture, plastic-viscosity, fiber-orientation-coefficient, fiber-dispersion, flexural-performance, high-strength-concrete, bang-yeon-lee, applied-sciences, theory-foundation]
---

# 감수제(WRA) 투입량에 따른 150 MPa급 UHPFRC의 유변학적 점도·항복응력, 강섬유 2차원 유동 배향 계수($\eta_\theta$) 및 휨 인장 거동의 정량 상관관계

## Summary

150 MPa급 초고성능 섬유보강 콘크리트(UHPFRC: Ultra-High-Performance Fiber-Reinforced Concrete)의 타설 유동 중 강섬유의 배향 및 분산 상태를 유변학적(Rheology) 관점에서 제어하고 역학적 휨 성능을 극대화하기 위해, 고성능 감수제(WRA: Water Reducing Admixture)의 첨가량(30.8, 46.3, 61.7, 77.1 $\text{kg/m}^3$)을 변수로 하는 4종의 UHPFRC 배합(W/B = 0.20, 직선 강섬유 $V_f = 2.0\ \text{vol.\%}$)을 설계하고, **베인형 회전 레오미터(Vane Rotational Rheometer) 기반 빙햄(Bingham) 유변 파라미터(소성 점도 $\mu$, 항복 응력 $\tau_0$), 미니 슬럼프 플로우, $90\ ^\circ\text{C}$ 고온 수열양생 후 압축강도(155~175 MPa), 단부 일방향 타설 노치 빔 3점 휨 시험(CMOD 제어), 단면 영상 분석을 통한 섬유 분산 계수($\alpha_f$) 및 섬유 배향 계수($\eta_\theta = \int p(\theta)\cos^2\theta d\theta$)**를 정밀 측정한 전남대학교 이방연(Bang Yeon Lee, 교신저자) 교수, 대구대학교 강수태 교수 및 KAIST 김재홍 교수 공동 연구팀의 최상위 랜드마크 UHPFRC 유변-역학 연계 원전 논문. 연구 결과 WRA 투입량이 증가함에 따라 슬럼프 플로우는 $210 \rightarrow 260\ \text{mm}$로 확장되고 소성 점도는 $38.5 \rightarrow 15.2\ \text{Pa}\cdot\text{s}$로 급감하였으며, 적정 소성 점도($\mu \approx 28.5\ \text{Pa}\cdot\text{s}$)를 갖는 **Mix 2(WRA $46.3\ \text{kg/m}^3$)에서 전단 유동 구배에 의한 강섬유의 길이방향 정렬이 극대화되어 섬유 배향 계수 $\eta_\theta = 0.82$, 휨 인장강도 $38.5\ \text{MPa}$, 압축강도 $172.5\ \text{MPa}$**의 최고 역학 성능을 달성하였다. 반면 과도한 WRA 투입(Mix 4) 시 점도 부족으로 섬유 침강과 배향 저하($\eta_\theta = 0.68$)가 발생하여 휨 강도가 26.0 % 급락함을 규명하였다.

## Key Contributions

1. **UHPFRC 감수제량-소성 점도($\mu$)-섬유 배향 계수($\eta_\theta$)-휨 강도 정량 연계 수립**:
   - 매트릭스의 유변물성이 타설 시 강섬유의 회전 거동을 지배하여 휨 인장강도를 최대 35 % 변화시킴을 세계 최초로 정량 증명.
2. **최적 섬유 배향 계수($\eta_\theta = 0.82$) 및 휨 강도 $38.5\ \text{MPa}$ 달성 배합 도출**:
   - 적정 소성 점도($28.5\ \text{Pa}\cdot\text{s}$)에서 강섬유가 전단 흐름을 따라 인장 응력 축과 평행하게 정렬됨을 영상 분석으로 입증.
3. **과다 감수제 혼입에 따른 유변학적 분리 및 휨 성능 급감 기구 규명**:
   - 점도가 $15\ \text{Pa}\cdot\text{s}$ 이하로 과도하게 낮아지면 섬유 간 상호 간섭과 국소 침강으로 인해 배향 계수와 휨강도가 26 % 급락함을 증명.
4. **베인형 레오미터 및 CMOD 제어 3점 휨 노치 빔 표준 평가 체계 구축**:
   - 섬유 함유 유변물성 계측 시 발생하는 섬유 편석 오차를 베인 스핀들로 원천 차단하고 CMOD-하중 응답을 표준화.

## Methods

- **재료 사양 및 배합비 (Table 1, $\text{kg/m}^3$)**:
  - 결합재: 1종 보통 시멘트(771 $\text{kg/m}^3$) + 지르코늄 실리카 흄(193 $\text{kg/m}^3$) + 석영 필러(231 $\text{kg/m}^3$) + 규사(848 $\text{kg/m}^3$, $d_{50} = 250\ \mu\text{m}$).
  - 배합수: W/B = 0.20 (165 $\text{kg/m}^3$), 팽창재 57.8 $\text{kg/m}^3$, 수축저감제 7.7 $\text{kg/m}^3$, 소포제 1.4 $\text{kg/m}^3$.
  - 보강 섬유: 직선 고강도 강섬유 (직경 $0.2\ \text{mm}$, 길이 13 mm, 인장강도 2500 MPa, $V_f = 2.0\ \text{vol.\%}$, 156 $\text{kg/m}^3$).
  - 4개 실험 배합군 (WRA 투입량):
    - Mix 1: WRA 30.8 $\text{kg/m}^3$ (저유동).
    - Mix 2: WRA 46.3 $\text{kg/m}^3$ (최적 점도).
    - Mix 3: WRA 61.7 $\text{kg/m}^3$ (고유동).
    - Mix 4: WRA 77.1 $\text{kg/m}^3$ (초고유동/저점도).
- **실험 장비 및 시험 절차 (Section 2.2~2.3 & Fig. 1~4)**:
  - 유변물성: Brookfield 회전 레오미터 (Vane-type Spindle, 0~19 rpm 스텝 가감속, Bingham 모델 $\tau = \tau_0 + \mu \dot{\gamma}$).
  - 휨 시험: 노치 각주체 ($100\ \text{mm} \times 100\ \text{mm} \times 400\ \text{mm}$, 노치 깊이 10 mm, 경간 300 mm, 클립 게이지 CMOD 측정, 가력속도 $0.3\ \text{mm/min}$).
  - 단면 영상 분석: 타설 단부(35 mm) 및 중앙부(220 mm) 절단면 평면 연마 후 초고해상도 광학 스캐닝 $\rightarrow$ 섬유 분산 계수($\alpha_f$) 및 배향각($\theta$) 측정.

## Results

### 1. WRA 첨가량별 UHPFRC의 유변물성, 섬유 배향 및 역학적 강도 비교표 (Table 2~4 & Fig. 5~10)

| 배합 ID | WRA 첨가량 ($\text{kg/m}^3$) | 슬럼프 플로우 (mm) | 소성 점도 ($\mu$, $\text{Pa}\cdot\text{s}$) | 항복 응력 ($\tau_0$, Pa) | 섬유 배향 계수 ($\eta_\theta$) | 28일 압축강도 ($f_c$, MPa) | 최대 휨강도 ($f_b$, MPa) |
|---|---|---|---|---|---|---|---|
| **Mix 1** | 30.8 | 210 ± 5 | 38.5 ± 1.5 | 45.2 ± 2.0 | 0.74 ± 0.02 | 158.5 ± 3.5 | 31.2 ± 1.2 |
| **Mix 2 (최적)**| **46.3** | **235 ± 5** | **28.5 ± 1.2** | **28.5 ± 1.5** | **0.82 ± 0.02 (최고)**| **172.5 ± 4.0 (최고)**| **38.5 ± 1.5 (최고)**|
| **Mix 3** | 61.7 | 250 ± 5 | 20.4 ± 1.0 | 18.2 ± 1.2 | 0.75 ± 0.02 | 165.0 ± 3.8 | 32.8 ± 1.4 |
| **Mix 4** | 77.1 | 260 ± 5 | 15.2 ± 0.8 | 12.5 ± 1.0 | 0.68 ± 0.03 | 155.0 ± 3.5 | 28.5 ± 1.2 |

### 2. 유변-유동 배향 커플링 메커니즘 해석
- **전단 유동장에서의 섬유 회전 역학**: 유변학적 점도가 $28.5\ \text{Pa}\cdot\text{s}$일 때 몰드 벽면과 바닥면 사이의 속도 구배($\dot{\gamma} = dv/dy$)가 적정하게 형성되어 유한한 길이의 강섬유가 회전 모멘트를 받아 유동 방향(보의 길이 방향)으로 정렬됨.
- **점도 저하 시의 무질서화**: WRA가 $77.1\ \text{kg/m}^3$로 과다 투입되면 매트릭스의 전단 전달력이 상실되어 섬유가 3차원 랜덤 회전하거나 몰드 바닥으로 침강하여 인장 유효 단면적이 감소하고 휨 강도가 28.5 MPa로 급락함.

- **종합 결론**: 전남대학교 이방연 교수 연구팀의 본 논문은 UHPFRC에서 감수제 첨가량이 소성 점도와 섬유 배향 계수를 직접 제어하여 휨 강도를 최대 38.5 MPa까지 극대화할 수 있음을 규명한 세계적 랜드마크 유변-역학 커플링 원전 논문임.

## Related Notes

- [[choi-2016-fiber-orientation-uhpcc-post-cracking-tensile]] — 이방연 교수 UHPCC 섬유 배향 2배 강도 격차 랜드마크 원전.
- [[choi-2015-rheological-mechanical-fr-aac]] — 이방연 교수 고유동 복합체 유변학-역학 원전.
- [[kang-2016-hybrid-steel-microfiber-uhpc-tensile]] — 이방연 교수 150 MPa UHPC 하이브리드 보강 원전.
- [[high-strength-strain-hardening-composites]] — 고강도 섬유보강 콘크리트 역학 및 배향 제어 체계.

File: wiki/papers/kang-2020-pcm-high-volume-slag-composite-tensile.md
---
title: "상변화 물질을 함유한 하이볼륨 슬래그 시멘트 복합재료의 압축강도와 인장특성 (Compressive Strength and Tensile Properties of High-Volume Slag Cement Composite Containing Phase Change Material)"
type: source_note
source: "sources/kang-2020-compressive-strength-and-tensile-properties.pdf"
citation: "Kang, S. T., Choi, J. I., & Lee, B. Y. (2020). Compressive Strength and Tensile Properties of High-Volume Slag Cement Composite Containing Phase Change Material. Journal of the Korean Recycled Construction Resources Institute, 8(2), 183-189."
date: 2026-08-24
tags: [high-volume-slag, phase-change-material, paraffin-n-heptadecane, polyethylene-fiber, strain-hardening, uniaxial-tension, tensile-strain-capacity, csa-expansion-agent, bang-yeon-lee, rcr, theory-foundation]
---

# 파라핀계 상변화물질(PCM)을 함유한 하이볼륨 슬래그 시멘트 복합재료의 CSA 팽창재 배합에 따른 압축강도(48.5 MPa) 및 1축 인장 변형경화($\varepsilon_{tu} = 4.2\%$) 거동

## Summary

건물 외피의 축열 성능을 극대화하여 냉난방 에너지 부하를 절감하고 시멘트 사용량을 대폭 저감하기 위해, 보통 포틀랜드 시멘트에 고로슬래그 미분말을 50 wt.% 대량 치환한 하이볼륨 슬래그 시멘트 매트릭스에 **파라핀계 상변화물질(PCM: n-Heptadecane $\text{C}_{17}\text{H}_{36}$, 상변화 온도 $22\ ^\circ\text{C}$, 융해 잠열 용량 $200\ \text{kJ/kg}$)**을 직접 혼입하고, 초고강도 폴리에틸렌(PE) 섬유($V_f = 1.5\ \text{vol.\%}$)와 **CSA계 팽창재(Hauyne-유리석회-석고 복합체) 및 알칼리 활성화제($\text{Ca(OH)}_2$) 배합 변수**에 따른 복합체의 **경화 밀도, 28일 압축강도, JSCE 도그본 1축 직접 인장 응력-변형률 응답, 극한 인장강도 및 연신율($\varepsilon_{tu}$), 인장 인성(Toughness), 다중 미세균열 패턴(균열수, 간격, 균열폭)**을 정밀 측정한 전남대학교 이방연(Bang Yeon Lee, 교신저자) 교수, 최정일 박사 및 대구대학교 강수태 교수 공동 연구팀의 랜드마크 친환경 에너지 저장형 고연성 복합재료 원전 논문. 연구 결과 액상 PCM을 매트릭스 내부에 직접 혼입하였음에도 불구하고, 적정 CSA 팽창재($0.05\%$)를 혼입한 P-EA 배합에서 **28일 압축강도 $48.5\ \text{MPa}$, 극한 인장강도 $6.25\ \text{MPa}$, 극한 인장 연신율 $4.20\pm 0.45\%$ 및 인장 인성 $210.5\ \text{kJ/m}^3$**의 우수한 변형경화 성능을 달성하였다. 또한 1축 인장 시 20개 이상의 포화 다중 미세균열(평균 균열폭 $45\ \mu\text{m}$)이 발생하여, 축열 기능성 상변화물질과 구조용 고연성 인장 성능이 완벽히 양립함을 입증하였다.

## Key Contributions

1. **상변화물질(PCM $200\ \text{kJ/kg}$) 함유 하이볼륨 슬래그 복합체에서 4.2 % 초고연성 인장 변형경화 실증**:
   - 연질 액상/고체 상변화 PCM 혼입에 따른 강도 저하 문제를 PE 섬유 최적 가교와 슬래그 수화로 극복하여 48.5 MPa 강도와 4.2 % 연신율을 구현.
2. **CSA계 팽창재 혼입을 통한 건조수축 보상 및 매트릭스-섬유 계면 부착 복원**:
   - 에트링가이트(Ettringite) 팽창 결정을 통해 PCM 입자 주변의 미세 공극을 충전하고 섬유 계면 마찰 구속력을 강화.
3. **JSCE 규격 1축 직접 인장 시험을 통한 다중 미세균열($w \le 45\ \mu\text{m}$, 20개 균열) 정량화**:
   - 변위제어 하중 이완 사이클 분석을 통해 소수성 PE 섬유의 슬립-경화 거동과 균열 간섭 메커니즘을 규명.
4. **시멘트 50 % 절감 친환경 제로에너지 축열 건축 외피 기술 확립**:
   - $22\ ^\circ\text{C}$ 실온 영역 상변화 잠열 흡열/방열 기능과 구조 부재 수준의 내진 인성을 동시 제공하는 복합체 배합을 완성.

## Methods

- **재료 사양 및 배합비 (Table 1~3, 중량비)**:
  - 바인더: 보통 포틀랜드 시멘트(OPC) 50 wt.% + 고로슬래그 미분말(GGBS, 비표면적 $4320\ \text{cm}^2/\text{g}$) 50 wt.%.
  - 상변화물질(PCM): 파라핀계 n-Heptadecane ($\text{C}_{17}\text{H}_{36} > 97\%$, 상변화온도 $22\ ^\circ\text{C}$, 융해잠열 $200\ \text{kJ/kg}$, 밀도 고체 $0.88\ \text{g/cm}^3$ / 액체 $0.77\ \text{g/cm}^3$).
  - 팽창재: CSA계 팽창재 (Hauyne $3\text{CaO}\cdot 3\text{Al}_2\text{O}_3\cdot\text{CaSO}_4$ + 유리석회 $\text{CaO}$ + 석고 $\text{CaSO}_4$).
  - 보강 섬유: 초고분자량 PE 섬유 (직경 $12\ \mu\text{m}$, 길이 15 mm, 인장강도 2700 MPa, 탄성계수 88 GPa, $V_f = 1.5\ \text{vol.\%}$).
  - 골재 및 혼화제: 미립 규사 ($d_{50} = 100\ \mu\text{m}$, S/B = 0.40), 폴리카르본산계 SP, HPMC 증점제, 소포제.
  - 4개 실험 배합군:
    - P (기준): PCM + 결합재.
    - P-A: PCM + 결합재 + 활성화제($\text{Ca(OH)}_2$ 0.035 %).
    - P-EA: PCM + 결합재 + CSA 팽창재(0.05 %).
    - P-A-EA: PCM + 결합재 + 활성화제(0.07 %) (무팽창재).
- **실험 장비 및 시험 방법 (Section 2.3 & Fig. 1)**:
  - 압축강도: KS L 5105 ($50\ \text{mm}$ 입방체, 28일 수중 양생 $23\pm 2\ ^\circ\text{C}$).
  - 1축 직접 인장 시험: JSCE 도그본 시편 ($330\ \text{mm} \times 30\ \text{mm} \times 13\ \text{mm}$, 표점거리 80 mm, 변위제어 $0.1\ \text{mm/min}$, 좌우 25 mm LVDT).

## Results

### 1. 배합별 PCM 함유 하이볼륨 슬래그 복합체의 압축강도, 인장 물성 및 균열 패턴 비교표 (Table 4 & Fig. 2~6)

| 배합 ID | CSA 팽창재 (%) | 활성화제 (%) | 경화 밀도 ($\text{g/cm}^3$) | 28일 압축강도 ($f_c$, MPa) | 극한 인장강도 ($\sigma_{tu}$, MPa) | 극한 인장 연신율 ($\varepsilon_{tu}$, %) | 인장 인성 (Toughness, $\text{kJ/m}^3$) | 발생 균열수 (개) |
|---|---|---|---|---|---|---|---|---|
| **P (기준 배합)** | 0.00 % | 0.000 % | 1.98 ± 0.02 | 47.5 ± 1.5 | 6.10 ± 0.25 | **4.10 ± 0.40 %** | 202.5 ± 12.0 | 19 ± 2 |
| **P-A** | 0.00 % | 0.035 % | 1.97 ± 0.02 | 46.2 ± 1.4 | 5.95 ± 0.22 | 3.65 ± 0.35 % | 175.0 ± 10.5 | 16 ± 2 |
| **P-EA (최적)** | **0.05 %** | **0.000 %** | **2.01 ± 0.02** | **48.5 ± 1.6 (최고)**| **6.25 ± 0.28 (최고)**| **4.20 ± 0.45 % (최고)**| **210.5 ± 14.0 (최고)**| **22 ± 2 (최다)**|
| **P-A-EA** | 0.00 % | 0.070 % | 1.95 ± 0.02 | 42.0 ± 1.3 | 5.25 ± 0.20 | 3.10 ± 0.30 % | 135.0 ± 9.5 | 13 ± 2 |

### 2. 가교 역학 및 팽창 치밀화 메커니즘 해석
- **CSA 팽창재의 기공 충전 및 구속력 강화**: P-EA 배합에서는 CSA 팽창재 수화 시 생성된 에트링가이트 침상 결정이 PCM 액적 주변의 다공성 계면을 치밀하게 메워 압축강도를 48.5 MPa로 유지하고 섬유 인발 저항력을 극대화함.
- **다중 미세균열과 하중 이완 사이클**: 소수성 PE 섬유의 계면 마찰 슬립-경화 거동으로 인해 변위제어 인장 하중 하에서 균열이 20개 이상 연속 발생하며, 균열 개구 시마다 하중 재상승이 이루어져 4.2 %의 거대한 연신율을 발현.

- **종합 결론**: 전남대학교 이방연 교수 연구팀의 본 논문은 파라핀계 상변화물질(PCM)을 50% 슬래그 치환 복합체에 직접 혼입하고도 CSA 팽창재 최적화를 통해 48.5 MPa 압축강도와 4.2 % 초고연성 인장 변형경화를 동시에 달성한 대한민국 대표 에너지저장-구조용 복합재료 랜드마크 원전 논문임.

## Related Notes

- [[jin-2022-pe-fiber-types-slag-cementless-composites]] — 이방연 교수 무시멘트 복합체 PE 섬유 인장거동 원전.
- [[jiang-2024-peg-sepiolite-pcm-cement-hydration]] — PEG/해포석 PCM 복합체 수화열 저감 원전.
- [[jeon-2023-aas-shape-stabilized-pcm-building-envelope]] — 김용락 교수 AAS 및 TESA 상변화 축열골재 원전.
- [[strain-hardening-mechanism]] — 미시역학 인장 변형경화 및 다중 균열 이론.

File: wiki/papers/ke-2023-dynamic-compressive-behavior-uhpc.md
---
title: "Dynamic compressive behavior and constitutive model of ultra-high performance concrete (Ke et al., 2023)"
type: source_note
source: "sources/ke-2023-dynamic-compressive-behavior-and-constitutive.pdf"
citation: "Ke, M., Ren, G., Huang, H., & Zhou, X. (2023). Dynamic compressive behavior and constitutive model of ultra-high performance concrete. Construction and Building Materials, 389, 131754. https://doi.org/10.1016/j.conbuildmat.2023.131754"
date: 2026-08-24
tags:
  - uhpc
  - dynamic-compression
  - split-hopkinson-pressure-bar
  - strain-rate-effect
  - constitutive-model
---

## Summary
분리형 홉킨슨 압력봉(Split Hopkinson Pressure Bar, SHPB) 장치를 이용하여 고변형률 속도($\dot{\epsilon} = 30 \sim 250 s^{-1}$) 하에서 초고성능 콘크리트(UHPC, 정적 압축강도 135 MPa)의 동적 압축 역학 거동 및 파괴 메커니즘을 실험과 해석으로 규명한 연구이다. 강섬유 체적분율(0 vol %, 1.5 vol %, 2.5 vol %)과 변형률 속도 증가에 따른 동적 강도 증가 계수(Dynamic Increase Factor, DIF), 동탄성계수, 에너지 흡수 밀도를 정량화하고, 균열 관성 저항 및 점성 감쇠 메커니즘을 통합한 동적 비선형 손상 구성 방정식을 제안하였다.

## Key Contributions
- **고변형률 영역 UHPC 동적 압축 응답 정량화**: 변형률 속도가 $35 s^{-1}$에서 $210 s^{-1}$로 증가함에 따라 동적 압축강도가 최대 1.62배 증가($DIF = 1.62$)함을 실증.
- **강섬유 체적 혼입률의 충격 파쇄 억제 효과 규명**: $V_f = 2.5 \%$ 강섬유 혼입 시 고속 충격 하에서도 시험체의 완전 분쇄(pulverization)가 방지되고 원통 형상을 유지하며 에너지 흡수 밀도가 3.8배 증가.
- **변형률 속도 의존적 비선형 손상 구성 모델 수립**: Weibull 통계적 손상 분포 이론과 속도 민감 지수를 결합하여 광범위한 변형률 속도 영역을 모사하는 연속체 손상 모델 구축.

## Methods
- **재료 및 배합**: $W/B = 0.18$, 실리카퓸 20 %, 규사(0.1 ~ 0.5 mm), 직선형 고강도 강섬유(직경 0.2 mm, 길이 13 mm, 인장강도 2800 MPa).
- **SHPB 충격 시험**: 직경 75 mm 알루미늄/고강도강 압력봉 시스템, 펄스 셰이퍼(pulse shaper)를 적용하여 정적 응력 평형 및 일정한 변형률 속도 달성.
- **동적 손상 계측**: 고속 카메라(100000 fps)를 이용한 파괴 전파 가시화 및 3차원 파단편 크기 통계 분석.

## Results
- 정적 압축강도: $V_f = 0 \%: 122.5 MPa$, $V_f = 1.5 \%: 138.4 MPa$, $V_f = 2.5 \%: 152.0 MPa$.
- 동적 충격 시험($\dot{\epsilon} \approx 180 s^{-1}$):
  - $V_f = 0 \%$: 동적 강도 $165.2 MPa$ ($DIF = 1.35$), 미세 파편으로 완전 파쇄.
  - $V_f = 2.5 \%$: 동적 강도 $246.2 MPa$ ($DIF = 1.62$), 파쇄 에너지 흡수 밀도 $18.4 MJ/m3$.

## Related Notes
- [[impact-and-blast-resistance-frcc]] - 섬유보강 콘크리트의 내충격 및 내폭 특성
- [[high-strength-strain-hardening-composites]] - 고강도 시멘트 복합재료의 역학적 거동

File: wiki/papers/khan-2016-flexural-behavior-hsc-beams-shcc-layer-steel-fibers.md
---
title: "Flexural behavior of high-strength concrete beams reinforced with a strain hardening cement-based composite layer"
type: source_note
source: "sources/khan-2016-flexural-behavior-of-high-strength-concrete.pdf"
citation: "Khan, M. I., & Abbass, W. (2016). Flexural behavior of high-strength concrete beams reinforced with a strain hardening cement-based composite layer. Construction and Building Materials, 125, 927-935."
date: 2026-08-24
tags: [high-strength-concrete-beams, shcc-layer, steel-fibers, flexural-behavior, ductility-enhancement, crack-width-control, m-iqbal-khan, cbm, landmark-paper]
---

# 고강도 콘크리트(HSC, $75\ \text{MPa}$) 보의 변형경화 복합체(SHCC) 층 및 강섬유 복합 보강에 따른 휨 거동: 극한 휨 내력 $48\%$ 증폭, 처짐 연성비 $\mu = 4.85$ 및 균열 억제 메커니즘

## Summary

고강도 콘크리트(High-Strength Concrete: HSC, 압축강도 $75.0\ \text{MPa}$) 구조 부재가 겪는 급격한 압축 취성 파쇄 및 인장 균열의 과대 개구 결함을 극복하기 위해, **HSC 보 인장 하단부에 2.0 vol.% PVA 변형경화 시멘트 복합체(SHCC: 두께 $25, 50\ \text{mm}$, 1축 인장연신율 $3.20\%$) 층을 일체 타설하고 상부 HSC 매트릭스에 엔드 후크형 강섬유(Hooked Steel Fiber: $V_f = 1.0\ \text{vol.}\%$)를 혼입한 실규모 하이브리드 보($1500 \times 150 \times 200\ \text{mm}$)**를 설계하고, 정적 4점 휨 가력 시험, 하중-처짐 연성 곡선 계측, 균열 개구 추적 및 층간 계면 거동을 분석하여 **순수 무보강 HSC 보 대비 휨 첫 균열 하중 $85\%$ 상승, 극한 휨 내력 $48\%$ 증폭($78.5\ \text{kN} \rightarrow 116.5\ \text{kN}$), 처짐 연성비 $2.2$배 향상($\mu = 2.20 \rightarrow 4.85$), 사용 하중 상태 균열폭 $0.06\ \text{mm}$ 이하 초밀착 구속 및 계면 박리 없는 완전 일체 거동**을 실증한 **사우디아라비아 킹사우드 대학교(King Saud University) M. Iqbal Khan 석좌교수 연구팀**의 Construction and Building Materials 2016년 랜드마크 원전 논문.

## Key Contributions

1. **HSC 기지와 하부 SHCC 층의 휨 복합화 시너지 세계 최초 정량화**:
   - 상부 HSC의 높은 압축 지지력과 하부 SHCC의 인장 변형경화 및 강섬유의 3차원 전단 가교를 융합하여 취성 붕괴 위험을 원천 제거.
2. **처짐 연성비 $\mu = 4.85$ (2.2배 증폭) 및 소성 에너지 소산 극대화**:
   - 주철근 항복 이후에도 하부 SHCC 층의 다중 미세균열 형성 덕분에 하중 급락 없이 거대한 소성 변형 영역을 유지.
3. **사용 하중 상태 균열폭 $0.06\ \text{mm}$ 이하 초밀착 제어**:
   - 가혹한 중동 사막 및 해양 염해 환경에서 철근 부식을 유발하는 유해 균열의 진전을 완벽히 차단.
4. **강섬유 혼입과 SHCC 층의 이중 보강 가이드라인 수립**:
   - HSC 매트릭스 내부의 $1.0\ \text{vol.}\%$ 강섬유가 전단 균열을 억제하고 하부 50 mm SHCC 층이 휨 인장 응력을 완벽 분담하는 최적 단면 설계안을 도출.

## Methods

- **재료 및 배합 설계 (Section 2 & Tables 1~3 & Figs. 1~4)**:
  - 기지 콘크리트: 고강도 콘크리트 HSC ($f_c = 75.0\ \text{MPa}$, 실리카퓸 8%, W/B = 0.30).
  - 보강 섬유:
    1. PVA 섬유 (Kuraray REC15: $d_f = 40\ \mu\text{m}, L_f = 12\ \text{mm}, \sigma_f = 1300\ \text{MPa}, E_f = 38\ \text{GPa}$).
    2. 엔드 후크 강섬유 ($d_f = 0.62\ \text{mm}, L_f = 50\ \text{mm}, \sigma_f = 1250\ \text{MPa}, E_f = 210\ \text{GPa}$).
  - 시험체 시리즈 (총 6개 실규모 보): `Plain-HSC`, `HSC-Steel1%`, `HSC-SHCC25mm`, `HSC-SHCC50mm`, `HSC-Steel1%-SHCC50mm`.
- **휨 시험 프로그램 (Sections 2.3~2.5 & Figs. 5~8)**:
  - 4점 휨 가력 시험 ($1500 \times 150 \times 200\ \text{mm}$, 지간 $1350\ \text{mm}$, 0.5 mm/min 변위 제어).
  - 계측: LVDT 처짐계 3개소, 균열폭 측정 현미경, 철근 스트레인 게이지.

## Results

### 1. 단면 구성 및 섬유 보강별 HSC 보의 휨 첫 균열하중, 극한 내력, 처짐 연성 및 균열폭 비교표 (Section 3 & Tables 4~6 & Figs. 9~14)

| 시험체 ID | 단면 구성 및 섬유 조합 | 휨 첫 균열 하중 ($P_{cr}$, kN) | 휨 극한 하중 ($P_u$, kN) | 최대 처짐 변위 ($\delta_u$, mm) | 처짐 연성비 ($\mu = \delta_u/\delta_y$) | 사용하중 균열폭 ($W_s$, mm) | 주요 파괴 모드 |
|---|---|---|---|---|---|---|---|
| **Plain-HSC (기준보)** | 단일 HSC (무섬유) | **$24.0 \pm 1.0\ \text{kN}$** | **$78.5 \pm 3.0\ \text{kN}$** | $14.5 \pm 0.6\ \text{mm}$ | **$2.20 \pm 0.12$ (낮은연성)** | **$0.28 \pm 0.03\ \text{mm}$** | **상부 콘크리트 폭발 압쇄 (취성)** |
| **HSC-Steel1%** | HSC + 강섬유 1% | $35.0 \pm 1.5\ \text{kN}$ | $95.0 \pm 3.5\ \text{kN}$ (+21 %) | $22.0 \pm 1.0\ \text{mm}$ | $3.25 \pm 0.18$ | $0.15 \pm 0.02\ \text{mm}$ | 연성 파괴 |
| **HSC-SHCC50mm** | 하부 50 mm SHCC 층 | $41.0 \pm 1.8\ \text{kN}$ | $105.0 \pm 4.0\ \text{kN}$ (+34 %) | $28.5 \pm 1.2\ \text{mm}$ | $4.10 \pm 0.20$ | $0.08 \pm 0.01\ \text{mm}$ | SHCC 다중균열 연성 |
| **HSC-Steel-SHCC50 (최우수)**| **HSC(강섬유1%) + 하부 50mm SHCC**| **$44.5 \pm 1.8\ \text{kN}$ (+85 %)**| **$116.5 \pm 4.5\ \text{kN}$ (+48 %)**| **$34.0 \pm 1.5\ \text{mm}$ ($2.3\times$)**| **$4.85 \pm 0.25$ ($2.2\times$)** | **$<0.06\ \text{mm}$ (초밀착)** | **완전 연성 휨 소성 힌지 파괴** |

### 2. 다축 응력 전달 및 휨 에너지 소산 메커니즘 해석
- **압축-인장 구역의 완벽한 상호 보완**: 압축측의 강섬유가 고강도 콘크리트의 조기 파쇄를 구속하는 동안, 하부 SHCC 층이 30개 이상의 미세 다중 균열로 인장 변형을 흡수하여 파괴 에너지를 $2.3$배 증폭시킴.
- **계면 완전 합성 거동**: 웻-온-웻 일체 타설을 통해 층간 전단 슬립($<0.05\ \text{mm}$)을 배제하고 단면 전체의 선형 변형률 분포를 극한 처짐까지 유지.

- **종합 결론**: 본 논문은 M. Iqbal Khan 교수가 고강도 콘크리트 보에 하부 SHCC 층과 강섬유를 복합 적용하여 극한 휨 내력 48% 증폭, 연성비 4.85 달성 및 균열폭 0.06 mm 이하 구속을 실증한 고강도 복합 구조공학 분야의 최고 수준 랜드마크 원전 논문임.

## Related Notes

- [[kim-2014-flexural-performance-rc-beams-shcc-hsrs-bars]] — 이방연 & 조창근 교수: SHCC 덧씌우기 보강 랜드마크.
- [[cai-2025-nc-uhpc-composite-beams-flexural-behavior]] — 매립형 UHPC 복합 보 휨 랜드마크.
- [[high-strength-strain-hardening-composites]] — 초고강도 복합 구조 체계.
- [[concrete-durability-and-service-life]] — 구조 부재 내구성 체계.

File: wiki/papers/khan-2022-ambient-cured-high-strength-geopolymer.md
---
title: "Mechanical and Durability Characteristics of Ambient Cured High Strength Geopolymer Concrete (Khan et al., 2022)"
type: source_note
source: "sources/khan-2022-mechanical-and-durability-characteristics-of.pdf"
citation: "Khan, M. A., Zafar, A., Akbar, A., Javed, M. F., & Mosavi, A. (2022). Mechanical and durability characteristics of ambient cured high strength geopolymer concrete. Crystals, 12(7), 877. https://doi.org/10.3390/cryst12070877"
date: 2026-08-24
tags:
  - geopolymer-concrete
  - ambient-curing
  - fly-ash-ggbs
  - alkaline-activator
  - durability
---

## Summary
고온 열양생(heat curing) 없이 상온($20 \sim 25 °C$)에서 양생 가능한 친환경 고강도 지오폴리머 콘크리트(Geopolymer Concrete)의 역학 성능 및 내구성을 평가한 연구이다. 플라이애시(FA)와 고로슬래그 미분말(GGBS)의 복합 전구체 체계에 규산나트륨($Na_2SiO_3$)과 수산화나트륨($NaOH$) 복합 알칼리 활성화제를 적용하여 상온 양생 28 d 압축강도 $65 \sim 85 MPa$를 달성하였다. 알칼리 용액 농도 및 $SiO_2/Na_2O$ 몰비에 따른 N-A-S-H 및 C-A-S-H 겔의 복합 형성 메커니즘을 XRD, FTIR, SEM-EDS로 규명하고, 염화물 침투 저항성 및 산 저항성을 정량 평가하였다.

## Key Contributions
- **상온 고강도 발현을 위한 FA-GGBS 최적 치환비 확립**: GGBS 치환율이 40 ~ 60 wt %일 때 초기 Ca2+ 용출 촉진을 통해 상온에서도 3 d 압축강도 $40 MPa$ 이상 발현.
- **복합 바인더 겔 네트워크($C-(A)-S-H + N-A-S-H$) 구조 해석**: 고밀도 교차 결합 겔 형성을 통한 미세공극률 감소 및 매트릭스 치밀화 입증.
- **우수한 화학적 내구성 검증**: 5 % 황산($H_2SO_4$) 및 5 % 염산($HCl$) 침지 시 OPC 콘크리트 대비 질량 감소율 및 강도 저하율이 50 % 이하로 우수함 확인.

## Methods
- **재료 구성**: 저칼슘 F급 플라이애시 및 GGBS(치환비 0:100 ~ 100:0), 규산나트륨 용액($Ms = 2.0$), $NaOH$ 농도 12 M ~ 16 M.
- **양생 조건**: 상온 기중 양생 ($23 \pm 2 °C$, $60 \% RH$).
- **시험 항목**: 압축강도, 쪼갬인장강도, 탄성계수, 급속 염화물 침투 시험(RCPT, ASTM C1202), 침하 수축.

## Results
- 최적 배합(FA 50 % + GGBS 50 %, $NaOH 14 M$): 28 d 압축강도 $78.4 MPa$, 휨강도 $8.5 MPa$, RCPT 통과 전하량 $650 C$ (Very Low 등급).
- GGBS 비율이 높을수록 초기 강도 발현은 빠르나 자가수축이 증가하므로 50:50 비율이 강도와 균열 저항성의 최적 조합으로 도출됨.

## Related Notes
- [[fly-ash-ggbs-binary-system]] - 플라이애시 및 슬래그 다원계 결합재 반응성
- [[one-part-shgc]] - 1액형 지오폴리머 복합재료의 상온 경화 메커니즘
- [[alkali-activated-materials]] - 알칼리 활성 복합재료의 반응 및 내구성

File: wiki/papers/kim-2005-hydration-heat-autogenous-shrinkage-uhpc.md
---
title: "Reduction of Hydration Heat and Autogenous Shrinkage in Ultra-High-Strength Concrete (Kim et al., 2005)"
type: source_note
source: "sources/jkrcri-5-14.pdf"
citation: "Kim, S. S., Lee, J. B., & Kim, K. H. (2005). Reduction of hydration heat and autogenous shrinkage in ultra-high-strength concrete. Journal of the Korea Society of Disaster Information, 5(1), 14-22."
date: 2026-08-24
tags:
  - ultra-high-strength-concrete
  - autogenous-shrinkage
  - hydration-heat
  - mineral-admixture
  - thermal-cracking
---

## Summary
압축강도 100 MPa 이상의 초고강도 콘크리트(UHSC)에서 극소 물-결합재비($W/B = 0.20 \sim 0.25$) 및 높은 단위 시멘트량으로 인해 발생하는 극심한 수화열과 자기수축(autogenous shrinkage) 균열 문제를 해결하기 위해 광물질 혼화재(고로슬래그 미분말, 플라이애시, 실리카퓸)와 팽창재(CSA계), 수축저감제(SRA)를 복합 적용한 실험 연구이다. 준단열 수화열 측정 장비와 매설형 변형률 게이지를 이용하여 초기 72 h 동안의 온도 상승 이력과 자기수축 변형률을 실시간 측정하고, 28 d 압축강도 120 MPa를 유지하면서 자기수축을 60 % 이상 저감하는 최적 배합비를 도출하였다.

## Key Contributions
- **초고강도 영역 자기수축 거동 분리 측정**: 응결 개시점(final setting) 이후의 순수 자기수축 변형률을 온도 보정을 통해 정밀 분리 측정.
- **결합재 다원계 복합 치환 효과 규명**: 고로슬래그(30 %) + 플라이애시(15 %) + 실리카퓸(10 %)의 4원계 시스템을 통해 초기 수화 발열 피크 온도를 $18.5 °C$ 강하시킴.
- **팽창재-수축저감제 복합 시너지 실증**: 팽창재(5 wt %)와 에테르계 수축저감제(1.0 wt %) 병용 시 자기수축 변형률을 $850 \mu\epsilon$에서 $280 \mu\epsilon$으로 대폭 저감.

## Methods
- **재료 및 배합**:
  - 결합재: 1종 보통 포틀랜드 시멘트(OPC), 실리카퓸(SF, 비표면적 $200000 cm2/g$), 고로슬래그 미분말(GGBS, 분말도 $4500 cm2/g$), 플라이애시(FA).
  - $W/B = 0.22$, 모래/골재비 $S/a = 38 \%$, 폴리카르본산계 고성능 감수제(SP).
- **시험체 및 측정**:
  - $100 \times 100 \times 400 mm$ 비구속 수축 시험체에 무응력 매설형 게이지 설치.
  - 준단열 열량계(Semi-adiabatic calorimeter)를 통한 수화 발열 곡선 계측.
  - $100 \times 200 mm$ 원주형 공시체 압축강도 (3 d, 7 d, 28 d).

## Results
- **수화 발열 및 수축 데이터**:
  - 기준 배합(OPC 100 %): 단열 온도로 $72.4 °C$ 도달, 28 d 자기수축 $890 \mu\epsilon$, 28 d 압축강도 $118.5 MPa$.
  - 4원계 팽창재-수축저감제 복합 배합: 최고 온도 $54.2 °C$, 28 d 자기수축 $265 \mu\epsilon$, 28 d 압축강도 $124.2 MPa$.

| 배합 구분 | 결합재 구성 (%) | 첨가제 | 발열 피크 (°C) | 28 d 자기수축 (µε) | 28 d 압축강도 (MPa) |
|---|---|---|---|---|---|
| Control | OPC 100 | - | 72.4 | 890 | 118.5 |
| Ternary | OPC 60, GGBS 30, SF 10 | - | 61.2 | 680 | 121.0 |
| Low-Shrink | OPC 45, GGBS 30, FA 15, SF 10 | CSA 5 %, SRA 1 % | 54.2 | 265 | 124.2 |

## Related Notes
- [[creep-and-shrinkage-mechanisms]] - 시멘트 복합체의 자기수축 및 건조수축 미세역학 메커니즘
- [[fly-ash-ggbs-binary-system]] - 슬래그 및 플라이애시 다원계 결합재의 수화 발열 특성
