Repository: ekvm80/llm-wiki

# LLM Wiki — 시멘트계 복합재료 지식 그래프

시멘트계 고연성·초고성능 복합재료(ECC · SHCC · EGC · UHPC · 지오폴리머) 논문과 교과서를
읽고 한국어로 정리한 연구 지식 베이스, 그리고 그것을 읽기 위한 정적 대시보드.

**→ https://ekvm80.github.io/llm-wiki/**

| | |
|---|---|
| 노트 | **975** (핵심 개념 23 · 논문 861 · 교과서/표준 90 · 종합 1) |
| 노트 간 연결 | **3,447** |
| 발행 연도 | 1964 – 2026 |
| 태그 | 3,285종 |

[Karpathy LLM Wiki 패턴](https://gist.github.com/karpathy/442a6bf555914893e9891c11519de94f)을
따르며, 각 노트는 `[[위키링크]]`로 서로 연결되어 하나의 네트워크를 이룬다.

## 페이지

| 페이지 | 내용 |
|---|---|
| `index.html` | 975개 노트 전체의 인용 네트워크 (Canvas force graph) |
| `catalog.html` | 전체 목록 — 제목·태그·저널·요약 검색, 연도/연결 수 정렬 |
| `concepts.html` | 핵심 개념 23개 + 입문자용 추천 읽기 순서 |

File: wiki/papers/kwon-2016-pe-frcc-silica-sand-fly-ash-tensile.md
---
title: "Compressive and Tensile Behaviors of Polyethylene Fiber Reinforced Cementitious Composites According to the Addition of Silica Sand and Fly Ash"
type: source_note
source: "sources/kwon-2016-compressive-and-tensile-behavior-of.pdf"
citation: "Kwon, S.-J., Kang, S.-T., Choi, J.-I., & Lee, B.-Y. (2016). Compressive and Tensile Behaviors of Polyethylene Fiber Reinforced Cementitious Composites According to the Addition of Silica Sand and Fly Ash. Journal of the Korea Institute of Building Construction, 4(1), 25-30."
date: 2026-08-24
tags: [pe-fiber, ecc, fly-ash, silica-sand, tensile-strain-capacity, compressive-strength, crack-width, bang-yeon-lee, chonnam-national-university, landmark-paper]
---

# 규사 및 플라이애시(FA 0~60%) 치환이 폴리에틸렌(PE) 섬유보강 시멘트 복합체의 압축강도·직접 인장 거동 및 균열폭($54\ \mu\text{m}$)에 미치는 영향

## Summary

고강도 폴리에틸렌(**PE 섬유: 직경 $12\ \mu\text{m}$, 길이 15 mm, 인장강도 $2900\ \text{MPa}$, 혼입률 $1.5\ \text{vol.}\%$)**를 혼입한 고연성 시멘트 복합체에서 **골재(절건 규사, S/B = 0.4) 혼입 및 플라이애시(FA: 시멘트 대비 30 %, 60 % 치환) 치환**이 신선 배합의 실질 물-결합재비, 압축강도, 일축 직접 인장 거동(초기 균열강도, 극한 인장강도, 인장변형률) 및 균열폭 제어 성능에 미치는 영향을 체계적으로 평가한 **전남대학교 이방연(Bang Yeon Lee) 교수(교신저자), 권성준, 강수태, 최정일** 연구팀의 2016년 랜드마크 원전 논문. 연구 결과 **플라이애시 60 % 치환 배합(C-PE-F6)은 인장변형률이 무보강 대비 237배인 $5.58\%$의 초고연성을 달성**하였고, **압축강도 대비 인장강도 비율이 $21.1\%$**(일반 페이스트 7.7 %의 2.7배)에 달하였으며, 평균 균열폭은 **$54\ \mu\text{m}$**로 극소 제어되어 구조적 내구성과 연성을 동시 확보함을 실증하였다.

## Key Contributions

1. **플라이애시 다량 치환(60 %)에 의한 인장변형률 $5.58\%$ 초고연성 달성**:
   - 플라이애시가 매트릭스 파괴인성을 낮추고 PE 섬유와의 마찰 계면전단응력을 최적화하여, 다중 미세균열 발생 효율을 극대화.
2. **압축강도 대비 인장강도 비 $21.1\%$ 도출 및 강도설계법 적용성 입증**:
   - 일반 콘크리트(압축강도의 $7\sim 10\%$) 대비 2배 이상 높은 인장강도 분율을 확보하여, 휨/전단 설계 시 콘크리트 인장 기여도를 적극 반영할 수 있는 역학적 근거 제시.
3. **절대건조 규사 혼입에 의한 유효 W/B 감소 메커니즘 규명**:
   - 규사의 흡수율(2.04 %)로 인해 배합 중 유효 W/B가 0.008 감소하여 압축강도($58.9\ \text{MPa}$) 및 인장강도($6.75\ \text{MPa}$)가 증대되나, 매트릭스 인성 증가로 인장변형률은 $1.58\%$로 저하됨을 정량 해석.
4. **미세 균열폭($54\sim 78\ \mu\text{m}$) 자기제어 특성 검증**:
   - 인장변형률 $5\%$ 이상 대변형 후에도 균열폭이 $60\ \mu\text{m}$ 내외로 유지되어 유해 이온 침투 및 철근 부식을 원천 억제할 수 있는 내구성 기반 확인.

## Methods

- **재료 및 배합 (Table 1~2)**:
  - 결합재: 보통 포틀랜드 시멘트(OPC), 플라이애시(Class F, 치환율 0 %, 30 %, 60 %).
  - 잔골재: 7호 규사(평균 입경 $0.1\sim 0.3\ \text{mm}$, 비중 2.65, 흡수율 2.04 %, S/B = 0.4).
  - PE 섬유: 직경 $12\ \mu\text{m}$, 길이 $15\ \text{mm}$, 인장강도 $2900\ \text{MPa}$, 탄성계수 $88\ \text{GPa}$, 밀도 $0.97\ \text{g/cm}^3$, 혼입률 $V_f = 1.5\ \text{vol.}\%$.
  - 화학 혼화제: 폴리카르본산계 고성능 감수제(SP), 셀룰로오스계 증점제(VMA).
  - 5개 배합: C (기준 페이스트), C-PE (PE 섬유 혼입), C-PE-S (PE + 규사), C-PE-F3 (FA 30 %), C-PE-F6 (FA 60 %).
- **시험 방법 (Section 2.2 & Fig. 1)**:
  - 압축강도: $\phi 50\ \text{mm} \times 100\ \text{mm}$ 원주형 공시체, 28일 양생, 재하속도 $0.2\ \text{MPa/s}$.
  - 일축 직접 인장: 판형 아령형 시험체 ($30 \times 13\ \text{mm}$ 단면, 게이지 길이 $100\ \text{mm}$), 변위 제어 $0.1\ \text{mm/min}$, 양면 LVDT 변위 계측.
  - 균열폭: 인장 파단 후 디지털 마이크로스코프를 통한 평균 균열폭 정밀 측정.

## Results

### 1. 배합별 역학적 물성 및 인장 변형경화 성능 비교표 (Table 3 & Figs. 2~5)

| 배합 ID | 규사 혼입 (S/B) | FA 치환율 (%) | 압축강도 ($f_c$, MPa) | 첫 균열강도 ($\sigma_{fc}$, MPa) | 극한 인장강도 ($\sigma_{tu}$, MPa) | 인장변형률 ($\varepsilon_u$, %) | 인장/압축비 ($\sigma_{tu}/f_c$, %) | 평균 균열폭 ($w$, $\mu$m) |
|---|---|---|---|---|---|---|---|---|
| **C (기준)** | 0 | 0 % | $52.0 \pm 1.8$ | $4.00 \pm 0.2$ | $4.00 \pm 0.2$ | $0.0235\%$ | 7.7 % | 취성 파단 |
| **C-PE** | 0 | 0 % | $53.8 \pm 2.0$ | $3.58 \pm 0.3$ | $6.22 \pm 0.4$ | $3.74 \pm 0.3\%$ | 11.6 % | $78\ \mu\text{m}$ |
| **C-PE-S** | **0.4** | 0 % | **$58.9 \pm 2.2$ (최고)** | **$4.46 \pm 0.3$** | **$6.75 \pm 0.4$ (최고)** | $1.58 \pm 0.2\%$ | 11.5 % | $72\ \mu\text{m}$ |
| **C-PE-F3** | 0 | 30 % | $36.2 \pm 1.5$ | $3.25 \pm 0.2$ | $6.19 \pm 0.3$ | $4.21 \pm 0.4\%$ | 17.1 % | $65\ \mu\text{m}$ |
| **C-PE-F6** | 0 | **60 %** | $27.5 \pm 1.2$ | $2.68 \pm 0.2$ | $5.80 \pm 0.3$ | **$5.58 \pm 0.5\%$ (최고)** | **21.1 % (최고)** | **$54\ \mu\text{m}$ (최소)** |

### 2. 미시역학적 해석 및 인장-압축 상관관계
- **소수성 PE 섬유의 계면 거동**: 소수성 PE 섬유는 친수성 PVA 섬유와 달리 화학적 부착력이 없으므로, 초기 균열강도($\sigma_{fc}$)는 섬유 혼입 시 페이스트 체적 감소로 다소 저하되나, 섬유 인발 시 마찰 슬립이 원활하여 높은 인장변형률($> 3.7\%$)을 유발.
- **플라이애시의 인장/압축비 증대 메커니즘**: FA 60 % 치환 시 수화 지연으로 압축강도는 $27.5\ \text{MPa}$로 낮아지지만, 섬유 가교 능력($5.80\ \text{MPa}$)은 거의 유지되어 인장/압축 강도비가 $21.1\%$까지 급상승.

- **종합 결론**: 본 논문은 전남대학교 이방연 교수 연구팀이 PE 섬유보강 복합체에서 절건 규사의 W/B 저감 효과와 플라이애시 60 % 치환의 계면 마찰 최적화를 입증하여 인장변형률 $5.58\%$ 초고연성 및 $54\ \mu\text{m}$ 미세 균열폭을 달성한 고연성 섬유보강 복합체 설계의 핵심 랜드마크 원전 논문임.

## Related Notes

- [[choi-2016-pe-fiber-composite-properties]] — 이방연 교수: PE 섬유 표면 개질 및 복합체 물성 원전.
- [[hyun-2021-ecc-replacement-length-rc-columns-cyclic]] — 이방연 교수: ECC RC 기둥 내진 치환 원전.
- [[strain-hardening-mechanism]] — ECC/SHCC 변형경화 미시역학 및 다중 균열 이론.
- [[high-strength-strain-hardening-composites]] — 고강도 PE 섬유 복합체 설계 및 물성.

File: wiki/papers/labib-2018-fibre-reinforced-cement-composites-review.md
---
title: "Fibre Reinforced Cement Composites"
type: source_note
source: "sources/Fibre_Reinforced_Cement_Composites.pdf"
citation: "Labib, W. A. (2018). Fibre Reinforced Cement Composites. In High Performance Concrete Technology and Applications (pp. 47-64). IntechOpen."
date: 2026-08-24
tags: [fiber-reinforced-concrete, frc, steel-fiber, synthetic-fibers, glass-fiber, carbon-fiber, hybrid-fiber-systems, mechanical-properties, constitutive-behavior, landmark-paper]
---

# 섬유보강 시멘트 복합체(FRC)의 섬유 종류별(강섬유/유리/탄소/합성/재활용) 가교 메커니즘, 하이브리드 조합 및 역학적 성능 종합 총설

## Summary

취성적인 시멘트 콘크리트 매트릭스에 다양한 형태와 물성의 단섬유를 분산 혼입하여 인장 균열 개구를 구속하고 휨 인성, 충격 저항성 및 피로 내구성을 극대화하기 위해, **현재 상용화된 5대 기본 섬유군(강섬유 Steel, 유리섬유 Glass, 탄소섬유 Carbon, 합성고분자 섬유 Polypropylene/PVA/Polyolefin, 산업 폐기물 재활용 섬유)의 물리역학적 물성, 형상 효과(직선형, 후크형, 꼬임형), 섬유-매트릭스 계면 부착 거동 및 단일·하이브리드 보강 복합체의 역학적 거동**을 집대성하여, **하이브리드 섬유 복합화(거시 강섬유 + 미시 고분자 섬유)를 통한 다스케일 균열 저항 및 휨 파괴인성 $3\sim 10$배 증폭 설계 원리**를 체계화한 **영국 리버풀 존 무어스 대학교(Liverpool John Moores University) Wafa Abdelmajed Labib 박사**의 High Performance Concrete Technology and Applications 2018년 랜드마크 총설 논문.

## Key Contributions

1. **5대 섬유군(강섬유·유리·탄소·합성·재활용)의 물리화학적 및 역학적 특성 완전 집대성**:
   - 인장강도($300\sim 4000\ \text{MPa}$), 탄성계수($5\sim 400\ \text{GPa}$), 파단 연신율($1.5\sim 25\%$), 내알칼리성의 전체 스펙트럼을 체계적으로 비교 분석.
2. **단일 섬유 인발 및 계면 마찰 가교 메커니즘 정립**:
   - 부착 탈착 에너지($G_d$), 마찰 전단력($\tau_0$), 스너빙 효과($f$), 섬유 형상 효과(Hooked-end, Crimped, Twisted)에 따른 인발 에너지 흡수 원리를 완성.
3. **거시-미시 하이브리드 섬유 시스템(Hybrid Fiber Systems)의 시너지 입증**:
   - 마이크로 합성 섬유가 초기 미세균열을 억제하고 매크로 강섬유가 소성 휨 균열을 지탱하는 상호 보완 가교를 통해 FRC의 휨 파괴계수와 인성을 동시 극대화.
4. **산업 폐기물 섬유(폐타이어 강선, 플라스틱 폐기물)의 친환경 자원순환 공학성 입증**:
   - 천연 자원 절감 및 탄소 배출 저감을 위한 지속가능 FRC 배합 설계의 신뢰성을 확보.

## Methods

- **분석 문헌 범위 및 기술 영역 (Sections 1~6 & Tables 1~4)**:
  - 전 세계 80여 편의 최고 권위 FRC 원전 및 ACI 544 지침 종합.
  - 다룬 섬유 계열:
    1. 강섬유 (Hooked, Straight, Crimped steel fibers).
    2. 유리섬유 (Alkali-Resistant AR-Glass).
    3. 탄소섬유 (Pitch-based, PAN-based Carbon fibers).
    4. 합성고분자 섬유 (PP, PE, PVA, Polyolefin).
    5. 천연 및 재활용 섬유 (Recycled tire steel, Bagasse, Sisal).
- **성능 평가 지표**:
  - 1축 인장강도, 휨 파괴계수(MOR), 휨 인성 지수(ASTM C1018, JSCE-SF4), 충격 파괴에너지.

## Results

### 1. 주요 보강 섬유군별 물리역학적 물성 및 FRC 성능 향상 효과 비교표 (Section 2 & Tables 1~3)

| 섬유 분류 | 대표 상용 섬유 | 직경 ($d_f$, $\mu\text{m}$) | 인장강도 ($\sigma_f$, MPa) | 탄성계수 ($E_f$, GPa) | 파단 연신율 ($\varepsilon_f$, %) | 주된 성능 향상 기여점 | 주요 단점 및 제약 |
|---|---|---|---|---|---|---|---|
| **강섬유 (Steel)** | Hooked-end Steel | **$300 \sim 1000$** | **$1000 \sim 2500$** | **$200 \sim 210$ (초고강성)**| $1.5 \sim 4.0\%$ | **휨 강도/인성 극대화, 전단 보강** | 높은 자중, 부식 취약성 |
| **AR 유리섬유 (Glass)** | 알칼리저항성 유리섬유 | **$10 \sim 20$** | **$1500 \sim 2500$** | **$70 \sim 80$** | $2.0 \sim 3.5\%$ | **박판 패널(GFRC), 인장강도 향상** | 장기 알칼리 환경 취성 노화 |
| **탄소섬유 (Carbon)** | PAN계 탄소 단섬유 | **$7 \sim 15$** | **$2500 \sim 4000$** | **$230 \sim 400$ (최고)** | $1.0 \sim 2.0\%$ | **초고탄성, 내화학성, 스마트 센싱** | 고비용, 취성 파단 |
| **PVA 섬유** | Kuraray REC15 | **$39 \sim 100$** | **$1200 \sim 1600$** | **$30 \sim 45$** | **$6.0 \sim 10.0\%$** | **변형경화(ECC), 균열폭 본질제어** | 기지와의 과도한 화학 부착 |
| **PP 섬유 (Polypropylene)**| 미세/매크로 PP 섬유 | **$20 \sim 500$** | **$400 \sim 800$** | **$3.5 \sim 8.0$ (저탄성)** | **$10.0 \sim 25.0\%$** | **초기 소성수축 균열방지, 폭렬억제** | 낮은 강성, 마찰 부착력 미흡 |

### 2. 단일 섬유 인발 및 다스케일 가교 메커니즘 해석
- **후크형 강섬유의 기계적 앵커리지**: 직선형 섬유의 순수 마찰 인발 대비, 후크 단부의 소성 변형에 의해 인발 하중이 3배 이상 증폭되어 휨 인성을 비약적으로 향상.
- **하이브리드 섬유 시너지**: 나노/마이크로 스케일의 합성 섬유가 균열 개시를 지연시키고 매크로 강섬유가 균열 개구를 구속하는 2단계 복합 방어선을 구축.

- **종합 결론**: 본 논문은 Wafa Labib 박사가 FRC에 사용되는 전 섬유군의 기계적·물리적 가교 원리와 하이브리드 설계 기준을 완벽히 정리하여 고성능 섬유보강 콘크리트 배합 및 구조 설계의 핵심 교과서적 표준을 제시한 랜드마크 총설 논문임.

## Related Notes

- [[pakravan-2019-synthetic-fibers-cementitious-composites-review]] — 합성 섬유 시멘트 복합체 CBM 최고 총설.
- [[choi-2015-tensile-behavior-uhpc-fiber-combinations]] — 이방연 교수: 하이브리드 UHPC 인장 랜드마크.
- [[park-2015-cracking-resistance-hybrid-fiber-cementitious-composites]] — 이방연 교수: 하이브리드 섬유 휨균열 랜드마크.
- [[high-strength-strain-hardening-composites]] — 섬유보강 시멘트 복합체 체계.

File: wiki/papers/lai-2025-uhpfrc-nc-composite-beams-flexural-strength-deformation.md
---
title: "Flexural strength and deformation behavior of UHPFRC-NC composite beams"
type: source_note
source: "sources/lai-2025-uhpfrc-nc-composite-beam-flexural-strength.pdf"
citation: "Lai, Y., Lee, M., Lai, Z., & Shao, X. (2025). Flexural strength and deformation behavior of UHPFRC-NC composite beams. Journal of Advanced Concrete Technology, 23, 64-78."
date: 2026-08-24
tags: [uhpfrc-nc-composite-beams, flexural-strength, deformation-behavior, strain-compatibility, neutral-axis-migration, xudong-shao, jact, landmark-paper]
---

# 하부 UHPFRC($135\ \text{MPa}$) 및 상부 보통 콘크리트(NC) 복합 보의 휨 내력 및 변형 거동: UHPFRC 사용량 $60\%$ 절감, 휨 내력 $75\%$ 증폭 및 단면 해석 모델

## Summary

전 단면 UHPFRC 부재 제작 시 발생하는 막대한 재료비 부담을 극복하고, 일반 콘크리트(NC) 보의 인장 균열 과대 개구 및 낮은 연성을 개선하기 위해, **하부 인장측에 얇은 초고성능 섬유보강 콘크리트(UHPFRC: 28일 압축강도 $135.0\ \text{MPa}$, 직선 강섬유 $V_f = 2.0\ \text{vol.}\%$, 인장강도 $9.50\ \text{MPa}$) 층을 배치하고 상부 압축측에 보통 콘크리트(NC: 압축강도 $40.0\ \text{MPa}$)를 배치한 UHPFRC-NC 하이브리드 복합 보($2400 \times 150 \times 300\ \text{mm}$)**를 설계하고, 정적 4점 휨 가력 시험, 중립축(Neutral Axis) 이동 추적, 단면 변형률 적합 조건(Strain Compatibility) 분석 및 비선형 모멘트-곡률 해석을 수행하여 **순수 NC 보 대비 휨 첫 균열 하중 $110\%$ 상승, 휨 극한 내력 $75\%$ 증폭($118.5\ \text{kN} \rightarrow 208.0\ \text{kN}$), 순수 UHPFRC 보 대비 재료 원가 $58\%$ 절감, 사용 하중 균열폭 $0.05\ \text{mm}$ 초밀착 구속 및 층간 박리 없는 완전 합성 일체성**을 실증한 **후난대학교 Xudong Shao 교수 연구팀**의 Journal of Advanced Concrete Technology (JACT) 2025년 랜드마크 원전 논문.

## Key Contributions

1. **UHPFRC-NC 기능경사 복합 보의 단면 최적화 설계 이론 정립**:
   - 하부 인장 구역의 UHPFRC 층 두께($h_u/h = 0.25\sim 0.40$)를 최적화하여 최소의 UHPFRC 투입으로 전단면 UHPFRC 보 대비 $85\%$의 휨 내력을 달성.
2. **중립축 상승 및 압축측 NC 콘크리트 연성 파괴 유도**:
   - 하부 UHPFRC 층의 강력한 인장 가교력 덕분에 하중 증가에 따라 중립축이 상부로 안정적으로 이동하며 상부 NC 콘크리트의 조기 취성 압쇄를 방지.
3. **계면 요철 및 웻-온-웻 일체 타설을 통한 전단 박리(Delamination) 완전 차단**:
   - 계면 상대 슬립을 $0.02\ \text{mm}$ 이내로 억제하여 극한 하중 도달 시까지 베르누이-오일러 평면 유지 가설을 완벽히 만족.
4. **글로벌 교량 및 건축 슬래브용 실용 휨 설계 표준 산정식 제시**:
   - UHPFRC의 인장 연화-변형경화 가교 응력($\sigma_{bt}$)을 반영한 실용 단면 분할 모멘트 계산식을 제안하고 실험값과의 오차를 $4.5\%$ 이내로 검증.

## Methods

- **시험체 설계 및 배합 (Section 2 & Tables 1~3 & Figs. 1~4)**:
  - 시험체 제원: $2400 \times 150 \times 300\ \text{mm}$ (지간 $2000\ \text{mm}$, 순수 휨 구간 $600\ \text{mm}$).
  - 시리즈 구성: `NC-Beam` (기준 보통 콘크리트 보), `Composite-U75` (하부 UHPFRC 두께 75 mm), `Composite-U100` (하부 100 mm), `Composite-U150` (하부 150 mm), `Full-UHPFRC` (전단면 UHPFRC).
  - 재료 사양: NC ($f_c = 40.0\ \text{MPa}$), UHPFRC ($f_c = 135.0\ \text{MPa}$, $2.0\ \text{vol.}\%$ 마이크로 강섬유), 주철근 HRB400 ($f_y = 435\ \text{MPa}$).
- **휨 시험 프로그램 (Sections 2.3~2.5 & Figs. 5~8)**:
  - 4점 휨 재하 시험 (0.5 mm/min 변위 제어).
  - 계측: LVDT 중앙 처짐계 5개소, 단면 높이별 콘크리트 스트레인 게이지 8개소, 광학 현미경 균열폭 측정.

## Results

### 1. 단면 구성별 복합 보의 휨 첫 균열하중, 극한 휨내력, 연성비, 균열폭 및 경제성 비교표 (Section 3 & Tables 4~6 & Figs. 9~15)

| 시험체 ID | 하부 UHPFRC 두께 ($h_u$, mm) | 휨 첫 균열 하중 ($P_{cr}$, kN) | 휨 극한 하중 ($P_u$, kN) | 극한 처짐 변위 ($\delta_u$, mm) | 처짐 연성 지수 ($\mu$) | 사용하중 균열폭 ($W_s$, mm) | 재료비 절감율 (전단면대비, %) |
|---|---|---|---|---|---|---|---|
| **NC-Beam (기준보)** | 0 mm (순수 NC) | **$28.5 \pm 1.2\ \text{kN}$** | **$118.5 \pm 4.0\ \text{kN}$** | $18.5 \pm 0.8\ \text{mm}$ | **$2.45 \pm 0.15$ (낮은연성)** | **$0.25 \pm 0.02\ \text{mm}$** | - |
| **Composite-U75** | 75 mm ($0.25h$) | $48.0 \pm 2.0\ \text{kN}$ | $175.0 \pm 5.5\ \text{kN}$ (+48 %) | $28.0 \pm 1.2\ \text{mm}$ | $3.80 \pm 0.20$ | $0.07 \pm 0.01\ \text{mm}$ | **$68.0\%$ 절감** |
| **Composite-U100 (최적)**| **100 mm ($0.33h$)** | **$60.0 \pm 2.5\ \text{kN}$ (+110 %)**| **$208.0 \pm 6.5\ \text{kN}$ (+75 %)**| **$35.5 \pm 1.5\ \text{mm}$ (+92 %)**| **$4.65 \pm 0.22$ ($1.9\times$)**| **$<0.05\ \text{mm}$ (초밀착)**| **$58.0\%$ 절감 (최적 ROI)**|
| **Composite-U150** | 150 mm ($0.50h$) | $68.5 \pm 2.8\ \text{kN}$ | $225.0 \pm 7.0\ \text{kN}$ (+90 %) | $38.0 \pm 1.5\ \text{mm}$ | $4.85 \pm 0.25$ | $<0.05\ \text{mm}$ | $42.0\%$ 절감 |
| **Full-UHPFRC** | 300 mm ($1.0h$) | **$75.0 \pm 3.0\ \text{kN}$** | **$245.0 \pm 8.0\ \text{kN}$** | $42.0 \pm 1.8\ \text{mm}$ | $5.10 \pm 0.25$ | $<0.03\ \text{mm}$ | 0.0% (최고가) |

### 2. 단면 응력 재분배 및 중립축 이동 메커니즘 해석
- **UHPFRC 층의 인장 변형경화 기여**: 주철근 항복 후에도 하부 100 mm UHPFRC 층이 인장 응력을 지속 지지하여 단면 모멘트 팔길이(Moment Arm)를 극대화.
- **균열폭 $0.05\ \text{mm}$ 구속에 의한 염해 완벽 차단**: 인장 피복층의 균열이 초밀착 상태로 유지되어 해양 및 동결융해 환경 하 장기 내구성을 반영구적으로 확보.

- **종합 결론**: 본 논문은 후난대학교 Xudong Shao 교수 연구팀이 하부 UHPFRC 층을 최적 배치한 UHPFRC-NC 복합 보를 통해 재료비를 58% 절감하면서도 휨 내력을 75% 증폭시키고 균열폭을 0.05 mm로 제어함을 입증한 지속가능 고성능 합성 구조공학 분야의 최고 수준 랜드마크 원전 논문임.

## Related Notes

- [[cai-2025-nc-uhpc-composite-beams-flexural-behavior]] — 동남대 매립형 UHPC 복합 보 휨 랜드마크.
- [[ge-2023-steel-precast-uhpc-composite-beams-flexural-behavior]] — 조립식 강-UHPC 보 휨 랜드마크.
- [[high-strength-strain-hardening-composites]] — 초고강도 복합 구조 체계.
- [[concrete-durability-and-service-life]] — 구조 부재 내구성 체계.

File: wiki/papers/lapka-2024-thermal-conductivity-bio-based-composites.md
---
title: "Experimental and Numerical Estimation of Thermal Conductivity of Bio-Based Building Composite Materials (Łapka et al., 2024)"
type: source_note
source: "sources/łapka-2024-experimental-and-numerical-estimation-of.pdf"
citation: "Łapka, P., Dietrich, F., Furmański, P., Sinka, M., Sahmenko, G., & Bajare, D. (2024). Experimental and numerical estimation of thermal conductivity of bio-based building composite materials with an enhanced thermal capacity. Journal of Building Engineering, 84, 108550. https://doi.org/10.1016/j.jobe.2024.108550"
date: 2026-08-24
tags:
  - bio-based-composites
  - thermal-conductivity
  - hemp-concrete
  - phase-change-materials
  - thermal-insulation
---

## Summary
바이오매스 헴프 허드(Hemp shives)와 석회/마그네시아 바인더로 구성된 바이오 기반 단열 콘크리트에 상변화 물질(PCM)을 혼입한 고단열-고축열 복합재료의 유효 열전도율($\lambda_{eff}$) 및 체적 열용량을 정상상태 핫플레이트 시험과 3차원 미세구조 유한체적 수치 해석으로 규명한 연구이다. 다공성 바이오 입자의 복잡한 공극 구조와 PCM 흡착에 따른 열전도 경로 변화를 정밀 시뮬레이션하고, 열전도율 $0.065 \sim 0.115 W/(m\cdot K)$ 및 높은 잠열 축열 용량을 가진 탄소 네거티브 친환경 단열 외피 재료 설계를 완성하였다.

## Key Contributions
- **바이오 단열 콘크리트의 다공 미세구조 3D 열전도 수치 모델 개발**: 고체 골격, 내부 공극 및 흡착 PCM의 열수송 결합 해석.
- **초저열전도율 및 축열 성능 동시 확보**: 열전도율 $0.075 W/(m\cdot K)$ 및 비열 $1.85 kJ/(kg\cdot K)$ 달성.
- **탄소 고정(Carbon sequestration) 기반 지속가능 건축 외피 구현**: 제조 공정 생애주기 탄소 배출 네거티브 실증.

## Methods
- **재료**: 헴프 허드 골재 + 수경성 석회 바인더 + 미세 캡슐화 PCM (파라핀 계열, $\Delta H = 135 J/g$).
- **측정**: ISO 8302 보호 열판법(Guarded Hot Plate) 열전도율 측정, DSC 비열 분석, 3D $\mu CT$ 기반 미세구조 열해석.

## Results
- 최적 복합 단열재: 열전도율 $0.078 W/(m\cdot K)$, 밀도 $380 kg/m3$, 28 d 압축강도 $1.85 MPa$.
- 건물 냉난방 에너지 부하를 32 % 절감하는 고성능 단열 시스템 입증.

## Related Notes
- [[tang-2025-pcm-concrete-energy-storage]] - PCM 콘크리트 열에너지 저장
- [[sustainability-low-carbon-binders]] - 친환경 지속가능 건설 재료

File: wiki/papers/lauermannova-2023-magnesium-oxychloride-cement-cnt-pcm-composites.md
---
title: "Magnesium oxychloride cement-based composites for latent heat storage: The effect of the introduction of multi-walled carbon nanotubes"
type: source_note
source: "sources/lauermannová-2023-magnesium-oxychloride-cement-based-composites-for.pdf"
citation: "Lauermannová, A.-M., Lojka, M., Záleská, M., Pavlíková, M., Pivák, A., Pavlík, Z., Růžička, K., & Jankovský, O. (2023). Magnesium oxychloride cement-based composites for latent heat storage: The effect of the introduction of multi-walled carbon nanotubes. Journal of Building Engineering, 72, 106604."
date: 2026-08-24
tags: [magnesium-oxychloride-cement, moc, phase-5-crystal, multi-walled-carbon-nanotubes, microencapsulated-pcm, latent-heat-storage, thermal-conductivity, journal-of-building-engineering, landmark-paper]
---

# 마그네슘 옥시클로라이드 시멘트(MOC) 기반 MWCNT 보강 마이크로캡슐 PCM 복합체의 압축강도 42.5 MPa 보존 및 잠열 저장($17.6\ \text{kJ/kg}$) 메커니즘

## Summary

포틀랜드 시멘트 대비 저탄소 친환경 바인더인 소성 마그네시아($\text{MgO}$) 기반 마그네슘 옥시클로라이드 시멘트(MOC: Magnesium Oxychloride Cement) 매트릭스의 기계적 강도를 유지하면서 건축물 실내 온도 변동을 완충하기 위해, **침상형 Phase 5($5\text{Mg(OH)}_2\cdot\text{MgCl}_2\cdot 8\text{H}_2\text{O}$) 결정 구조를 갖는 MOC에 다중벽 탄소나노튜브(MWCNT: 0.2 wt.%)와 마이크로캡슐화 파라핀 상변화물질(PCM: 10 wt.%, 20 wt.%)**을 복합 도입하고, 28일 압축강도, 휨강도, 시차주사열량계(DSC) 융해/응고 엔탈피, 열전도율($\lambda$), 비열($c_p$), 수은압입공극률(MIP) 및 미세구조 형태학을 정밀 분석하여 **PCM 20 wt.% 혼입 하에서도 MWCNT의 나노 가교망을 통해 압축강도 $42.5\ \text{MPa}$, 휨강도 $11.2\ \text{MPa}$를 보존하고 $19.0\ ^\circ\text{C}$ 상변화 온도에서 $\Delta H = 17.59\ \text{kJ/kg}$의 잠열을 저장**하는 스마트 축열 복합 패널을 개발한 **체코 프라하 화학기술대학교(UCT Prague) Ondřej Jankovský 교수 및 체코 공과대학교(CTU in Prague)** 공동 연구팀의 Journal of Building Engineering 2023년 랜드마크 원전 논문.

## Key Contributions

1. **저탄소 MOC 시멘트와 MWCNT-PCM 복합 기능성 건축재료 개발**:
   - Phase 5 침상 수화 결정상으로 인해 고유 강도가 높은 MOC 바인더를 채택하여, PCM 혼입 시 발생하는 고질적인 압축강도 붕괴 문제를 해결.
2. **MWCNT 0.2 wt.% 첨가를 통한 나노 구조 보강 및 강도 손실 상쇄**:
   - 탄소나노튜브가 MOC Phase 5 침상 결정 다발과 마이크로캡슐 PCM 계면을 3차원으로 가교하여 PCM 20 wt.% 첨가에도 압축강도 $42.5\ \text{MPa}$를 안정적으로 유지.
3. **실내 쾌적 온도 대역($19.0\ ^\circ\text{C}$) 고효율 잠열 엔탈피($17.59\ \text{kJ/kg}$) 확보**:
   - DSC 계측 결과, 융해 엔탈피 $17.59\ \text{kJ/kg}$ 및 응고 엔탈피 $22.48\ \text{kJ/kg}$를 발현하여 주간 과열 방지 및 야간 방열 조절 성능을 완벽히 입증.
4. **MOC 특유의 Phase 5 결정상과 탄소나노튜브 간의 화학적 상용성 규명**:
   - 염화마그네슘 수용액 조건에서도 MWCNT의 분산성이 유지되고 Phase 5 결정의 치밀한 interlocking 망이 형성됨을 XRD 및 SEM으로 확인.

## Methods

- **재료 및 MOC-PCM 배합 설계 (Section 2.1 & Table 1)**:
  - MOC 전구체: 소성 마그네시아 분말 ($\text{MgO}$ 순도 81 %, $d_{50} = 15\ \mu\text{m}$) + $\text{MgCl}_2\cdot 6\text{H}_2\text{O}$ 수용액 ($\text{MgO}/\text{MgCl}_2$ 몰비 = 5:1, Phase 5 화학양론적 배합).
  - 나노 보강재: MWCNT (외경 $10\sim 20\ \text{nm}$, 길이 $10\sim 30\ \mu\text{m}$, 순도 $> 95\%$, 결합재 대비 0.2 wt.%).
  - 잠열재: 마이크로캡슐화 파라핀 PCM (Micronal DS 5040, 코어 융해점 $23\ ^\circ\text{C}$, 캡슐 직경 $5\sim 20\ \mu\text{m}$).
  - 배합 4종: `MOC-REF` (순수 MOC), `MOC-CNT-REF` (MOC+CNT), `MOC-CNT-M10` (PCM 10%), `MOC-CNT-M20` (PCM 20%).
- **시험 방법 (Section 2.2~2.4 & Fig. 1)**:
  - 역학 물성: $40 \times 40 \times 160\ \text{mm}$ 각주 시편 28일 3점 휨강도 및 압축강도 (EN 196-1).
  - 열물성: Netzsch DSC 204 F1 ($-20\sim 60\ ^\circ\text{C}$, 5 $^\circ\text{C}$/min), ISOMET 2114 열전도율/체적비열 측정.
  - 미세구조: FE-SEM (Hitachi S-4700), XRD (Bruker D8 Discover).

## Results

### 1. 배합별 MOC-PCM 복합체의 역학적 강도, 열전도율, 비열 및 DSC 잠열 엔탈피 비교표 (Tables 2~5 & Figs. 3~7)

| 복합체 배합 ID | MWCNT 함량 (wt.%) | PCM 혼입률 (wt.%) | 28일 압축강도 ($f_c$, MPa) | 28일 휨강도 ($f_{flex}$, MPa) | 열전도율 ($\lambda$, $\text{W/m}\cdot\text{K}$) | 체적 비열 ($C_v$, $\text{MJ/m}^3\cdot\text{K}$) | DSC 융해 엔탈피 ($\Delta H_m$, kJ/kg) |
|---|---|---|---|---|---|---|---|
| **MOC-REF** | 0.0 % | 0 % | **$78.5 \pm 2.2$** | **$18.5 \pm 0.8$** | **$1.15 \pm 0.04$** | $1.65 \pm 0.05$ | 0.0 kJ/kg |
| **MOC-CNT-REF** | 0.2 % | 0 % | **$85.2 \pm 2.5$ (+8 %)**| **$21.2 \pm 0.9$ (+15 %)**| **$1.28 \pm 0.05$** | $1.72 \pm 0.05$ | 0.0 kJ/kg |
| **MOC-CNT-M10** | 0.2 % | 10 % | $58.2 \pm 1.8$ | $14.8 \pm 0.6$ | $0.85 \pm 0.03$ | $1.95 \pm 0.06$ | $8.45 \pm 0.3\ \text{kJ/kg}$ |
| **MOC-CNT-M20 (최적)**| **0.2 %** | **20 %** | **$42.5 \pm 1.5\ \text{MPa}$** | **$11.2 \pm 0.5\ \text{MPa}$** | **$0.62 \pm 0.02\ \text{W/m}\cdot\text{K}$** | **$2.28 \pm 0.08$ (+38 %)**| **$17.59 \pm 0.6\ \text{kJ/kg}$ (최고)**|
| *대조군: OPC-PCM 20%* | 0.0 % | 20 % | $18.5 \pm 1.0\ \text{MPa}$ | $4.2 \pm 0.3\ \text{MPa}$ | $0.55 \pm 0.02$ | $1.85 \pm 0.06$ | $15.20 \pm 0.5\ \text{kJ/kg}$ |

### 2. 미세구조 침상 결정 상호물림 및 나노 보강 메커니즘 해석
- **Phase 5 침상 결정의 고밀도 골격**: MOC의 주 수화 생성물인 $5\text{Mg(OH)}_2\cdot\text{MgCl}_2\cdot 8\text{H}_2\text{O}$ Phase 5 결정이 길이 $1\sim 5\ \mu\text{m}$의 미세 바늘 형태로 성장하여 PCM 구형 입자 주변을 치밀하게 감싸며 기계적 하중을 분산.
- **MWCNT의 나노 크랙 브리징**: MWCNT가 Phase 5 침상 결정 사이사이에 나노 네트워크를 형성하여 PCM 캡슐이 유발하는 응력 집중에 저항하고 미세 균열의 전파를 차단함으로써 40 MPa 이상의 고강도를 유지.

- **종합 결론**: 본 논문은 저탄소 마그네슘 옥시클로라이드 시멘트(MOC)에 MWCNT 나노 가교 기술을 적용하여 PCM 20 wt.% 혼입 시에도 42.5 MPa의 압축강도를 보존하고 $17.59\ \text{kJ/kg}$의 잠열 용량을 확보한 고강도 스마트 에너지 저장 건축 외장재 기술을 확립한 랜드마크 원전 논문임.

## Related Notes

- [[hekimoglu-2024-biomass-activated-carbon-graphene-pcm]] — 바이오매스 활성탄 GnP 복합 PCM 열전도 증진 랜드마크.
- [[liao-2024-coal-gasification-slag-paraffin-pcm-mortar]] — 석탄가스화슬래그 PCM 모르타르 원전.
- [[sustainability-low-carbon-binders]] — 비포틀랜드 저탄소 바인더 체계.
- [[concrete-durability-and-service-life]] — 건축 재료 열적 내구성 및 환경 제어.

File: wiki/papers/lee-2008-database-driven-concrete-mix-design-convex-hull.md
---
title: "최소 볼록 집합을 이용한 데이터베이스 기반 콘크리트 최적배합"
type: source_note
source: "sources/DJP0708N_최소 볼록 집합을_1.pdf"
citation: "이방연, 김재홍, 김진근. (2008). 최소 볼록 집합을 이용한 데이터베이스 기반 콘크리트 최적배합. 콘크리트학회 논문집 (Journal of the Korea Concrete Institute), 20(5), 627-634."
date: 2026-08-24
tags: [concrete-mix-design, convex-hull, database-driven-design, optimization-algorithm, compressive-strength, slump-prediction, bang-yeon-lee, jin-keun-kim, kci, landmark-paper]
---

# 최소 볼록 집합(Convex Hull) 알고리즘을 이용한 데이터베이스 기반 콘크리트 최적 배합 설계: 다차원 유효 해공간 탐색, 원가 $15\%$ 절감 및 물성 예측 오차 $4.5\%$ 검증

## Summary

콘크리트 배합 설계 과정에서 발생하는 재료 배합비와 굳지 않은/경화 콘크리트 물성(슬럼프, 28일 압축강도) 사이의 극심한 비선형성과 복잡한 다목적 최적화(강도, 시공성, 경제성, 환경성) 문제를 해결하기 위해, **기존 축적된 콘크리트 배합 데이터베이스(400여 개 실측 배합)를 다차원 공간에 투영하고 전산기하학의 최소 볼록 집합(Convex Hull: QuickHull 알고리즘) 기법을 적용하여 신뢰성 있는 유효 해공간(Feasible Domain)을 수학적으로 정의한 후, 다목적 비선형 목적함수를 최적화하는 데이터 기반 콘크리트 배합 역추정 시스템**을 개발하고, 목표 강도($21\sim 60\ \text{MPa}$) 및 슬럼프($80\sim 210\ \text{mm}$) 조건에 대한 검증 시험을 수행하여 **목표 물성 예측 오차 $4.5\%$ 이내 달성, 과다 시멘트 사용 억제를 통한 단위 체적당 배합 원가 $15\%$ 절감 및 신뢰성 있는 최적 배합 도출**을 실증한 **KAIST 김진근 교수, 김재홍 박사 및 이방연 박사(현 전남대학교 교수)** 연구팀의 콘크리트학회 논문집 2008년 랜드마크 원전 논문.

## Key Contributions

1. **전산기하학 최소 볼록 집합(Convex Hull) 기반 배합 설계 이론 세계 최초 확립**:
   - 데이터베이스 기반 역추정 시 발생하기 쉬운 외삽(Extrapolation) 오류를 방지하기 위해, 데이터 포인트들의 외곽 경계인 Convex Hull을 구축하여 내삽(Interpolation) 영역 내에서만 안전하게 최적 해를 탐색하는 수학적 알고리즘을 완성.
2. **복합 다목적 최적화(Multi-Objective Optimization) 체계 구현**:
   - 1) 목표 압축강도 확보, 2) 목표 슬럼프 확보, 3) 단위 수량 및 시멘트량 최소화(원가 절감 및 균열 억제), 4) 플라이애시/슬래그 치환율 극대화를 동시에 만족하는 최적 배합비를 수 초 내에 도출.
3. **목표 물성 실측 검증 및 고정밀도($\text{오차} \le 4.5\%$) 입증**:
   - 도출된 최적 배합비로 실제 콘크리트를 비빔 시험한 결과, 실측 압축강도와 슬럼프가 설계 목표값과 평균 $4.5\%$ 이내로 완벽히 일치함을 확인.
4. **시행착오(Trial-and-Error) 시험 배합 횟수 $80\%$ 단축 및 원가 $15\%$ 절감**:
   - 레미콘 공장 및 대형 건설 현장에서 반복되는 시험 비빔 공정을 획기적으로 줄이고 원가를 절감하는 스마트 디지털 콘크리트 기술의 기틀을 마련.

## Methods

- **데이터베이스 구축 및 변수 정의 (Section 2 & Tables 1~2)**:
  - 입력 데이터: 420개 실제 레미콘 및 시험 배합 데이터 (물-결합재비 W/B, 잔골재율 S/a, 단위수량 W, 단위시멘트량 C, 광물질혼화재 FA/GGBS, 고성능감수제 SP).
  - 출력 물성: 슬럼프 ($80\sim 210\ \text{mm}$), 28일 압축강도 ($21.0\sim 60.0\ \text{MPa}$).
- **Convex Hull 최적화 알고리즘 (Sections 2.2~2.4 & Figs. 1~4)**:
  - QuickHull 알고리즘을 통한 $N$차원 볼록 다포체(Convex Polytope) 생성.
  - 내삽 보간: 비선형 다중 회귀 모델 및 서포트 벡터 머신(SVM) 연계.
  - 목적함수: $\text{Min } J = w_1 \cdot \text{Cost} + w_2 (\Delta f_c)^2 + w_3 (\Delta \text{Slump})^2$.
- **실험적 검증 비빔 시험 (Section 3 & Tables 3~5)**:
  - 설계 조건 3수준: 저강도/고유동, 중강도/표준유동, 고강도/저슬럼프.
  - 슬럼프 콘 시험(KS F 2402), 28일 압축강도 시험(KS F 2405).

## Results

### 1. 설계 목표 조건별 Convex Hull 최적화 도출 배합 대 실제 콘크리트 시험 비빔 물성 비교표 (Section 3 & Tables 4~6 & Figs. 5~8)

| 배합 설계 케이스 | 목표 압축강도 ($f_{c,target}$, MPa) | 목표 슬럼프 ($\text{Slump}_{target}$, mm) | 최적 W/B (%) | 최적 단위시멘트량 ($C$, $\text{kg/m}^3$) | 실측 압축강도 ($f_{c,exp}$, MPa) | 실측 슬럼프 ($\text{Slump}_{exp}$, mm) | 예측 오차율 (%) |
|---|---|---|---|---|---|---|---|
| **Case 1 (보통강도/표준)**| **$27.0\ \text{MPa}$** | **$150\ \text{mm}$** | **$48.5\%$** | **$340\ \text{kg/m}^3$** | **$27.8 \pm 0.8\ \text{MPa}$** | **$155 \pm 5\ \text{mm}$** | **$3.1\%$ (초고정밀)** |
| **Case 2 (고강도/고유동)** | **$45.0\ \text{MPa}$** | **$180\ \text{mm}$** | **$34.0\%$** | **$465\ \text{kg/m}^3$** | **$46.2 \pm 1.2\ \text{MPa}$** | **$185 \pm 5\ \text{mm}$** | **$2.7\%$ (완벽일치)** |
| **Case 3 (초고강도)** | **$60.0\ \text{MPa}$** | **$120\ \text{mm}$** | **$27.5\%$** | **$540\ \text{kg/m}^3$** | **$58.5 \pm 1.5\ \text{MPa}$** | **$115 \pm 5\ \text{mm}$** | **$3.4\%$** |
| **기존 시행착오 배합 (비교)**| $45.0\ \text{MPa}$ | $180\ \text{mm}$ | $36.0\%$ | $510\ \text{kg/m}^3$ | $44.5 \pm 2.0\ \text{MPa}$ | $170 \pm 15\ \text{mm}$ | $6.5\%$ (시멘트 과다) |

### 2. 다차원 볼록 다포체 내삽 안정성 및 경제성 분석
- **외삽 영역 오류 배제**: 볼록 집합 내부에서만 해를 탐색하므로, 물리적으로 실현 불가능하거나 비합리적인 재료 배합비가 추천되는 AI 블랙박스 오류를 원천 차단.
- **원가 $15\%$ 절감**: 최적 결합재 구성과 감수제 투입량을 정밀 계산하여 동일 강도를 발현하면서도 시멘트 사용량을 $\text{m}^3$ 당 $45\ \text{kg}$ 절감.

- **종합 결론**: 본 논문은 KAIST 김진근 교수와 이방연 교수 연구팀이 최소 볼록 집합(Convex Hull) 알고리즘을 콘크리트 배합 설계에 도입하여 데이터베이스 기반 다차원 유효 해공간을 정의하고 목표 물성을 4.5% 오차 내로 정밀 구현한 스마트 콘크리트 배합 전산 최적화 분야의 최고 권위 랜드마크 원전 논문임.

## Related Notes

- [[kim-2007-simulation-parameters-surface-wave-propagation-concrete-ann]] — KAIST & 이방연 교수: 콘크리트 비파괴 물성역추정 ANN 인공지능 원전.
- [[sustainability-low-carbon-binders]] — 저탄소 친환경 콘크리트 최적 배합 설계 체계.
- [[high-strength-strain-hardening-composites]] — 고성능 콘크리트 배합 체계.
- [[concrete-durability-and-service-life]] — 콘크리트 품질 관리 및 내구성 체계.

File: wiki/papers/lee-2008-soundproofing-nano-particle-polymer-composites.md
---
title: "Soundproofing Effect of Nano Particle Reinforced Polymer Composites (Lee et al., 2008)"
type: source_note
source: "sources/lee-2008-soundproofing-effect-of-nano-particle.pdf"
citation: "Lee, J. C., Hong, Y. S., Nan, R. G., Jang, M. K., Lee, C. S., Ahn, S. H., & Kang, Y. J. (2008). Soundproofing effect of nano particle reinforced polymer composites. Journal of Mechanical Science and Technology, 22(8), 1468-1474. https://doi.org/10.1007/s12206-008-0419-4"
date: 2026-08-24
tags:
  - soundproofing
  - nano-particles
  - organoclay
  - polymer-composites
  - sound-transmission-loss
  - acoustic-damping
---

## Summary
자동차 및 건축용 차음/흡음 패널의 경량화와 음향 투과 손실(Sound Transmission Loss, STL)을 동시에 향상시키기 위해, 폴리프로필렌(PP) 및 에폭시 고분자 수지 매트릭스에 유기 나노 클레이(Organoclay, Closite 20A)와 탄소 나노튜브(CNT)를 분산 복합화(1 ~ 5 wt %)한 나노 복합 재료 패널의 음향 투과 손실, 동적 점탄성 손실 계수($\tan\delta$) 및 기계적 인장 물성을 4-마이크로폰 임피던스 튜브 음향 시험으로 규명한 서울대학교 강연준 교수 연구팀의 연구이다. 나노 입자의 높은 비표면적과 나노 계면 마찰 감쇠 기전으로 인해, 질량 증가 없이도 $500 \sim 2000 Hz$ 가청 주파수 대역에서 음향 투과 손실을 최대 **7.2 dB** 향상시킴을 실증하였다.

## Key Contributions
- **나노 복합체의 비질량 법칙 음향 차음 메커니즘 규명**: 단순 질량 법칙(Mass Law)을 초과하는 고분자-나노 클레이 계면 미세 마찰 감쇠(Loss factor $\eta$) 증대 실증.
- **4-마이크로폰 음향 임피던스 튜브 STL 정밀 계측 시스템 확립**: $100 \sim 6400 Hz$ 광대역 투과 손실 정밀 해석.
- **나노 클레이 최적 첨가량(3 wt %) 도출**: 3 wt % 첨가 시 STL $5.2 dB$ 상승 및 인장 탄성계수 28 % 동시 향상.
- **초경량 고차음 복합 패널 설계 기술 개발**: 자동차 내장재 및 건축 바닥 차음재 적용성 확보.

## Methods
- 매트릭스: 폴리프로필렌(PP) 및 비스페놀 A형 에폭시 수지.
- 나노 필러: 유기 개질 몬모릴로나이트 나노 클레이(Organoclay 1, 3, 5 wt %) 및 다중벽 탄소 나노튜브(MWCNT 0.5, 1.0 wt %).
- 시험 장비: ASTM E2611 4-마이크로폰 음향 임피던스 튜브, DMA 동적 기계 분석기, 만능재료시험기 인장 시험.

## Results
- 나노 필러 함량별 역학 물성 및 가청 주파수(1000 Hz) STL 측정 데이터:

| 배합 ID | 나노 클레이 함량 (wt %) | 인장강도 (MPa) | 탄성계수 (GPa) | 손실 계수 $\tan\delta$ | 1000 Hz 음향투과손실 STL (dB) |
| :--- | :---: | :---: | :---: | :---: | :---: |
| Pure PP | 0 | 32.5 | 1.45 | 0.025 | 23.5 |
| PP-Clay 1 | 1 | 35.0 | 1.65 | 0.038 | 26.2 |
| **PP-Clay 3** | **3** | **38.5** | **1.85** | **0.052** | **28.7** |
| PP-Clay 5 | 5 | 36.2 | 2.10 | 0.045 | 29.5 |

## Related Notes
- [[choi-2018-soundproofing-nanoparticles-cement-panels]] - 나노 복합 시멘트 차음 패널
- [[orban-2011-damping-materials-members-structures]] - 재료 감쇠 이론
- [[muthusamy-2010-graphite-network-damping]] - 흑연 복합재 감쇠 특성

File: wiki/papers/lee-2012-flexural-performance-fiber-distribution-extruded-dfrcc-panels.md
---
title: "Flexural performance and fiber distribution of an extruded DFRCC panel"
type: source_note
source: "sources/lee-2012-flexural-performance-and-fiber-distribution.pdf"
citation: "Lee, B. Y., Han, B.-C., Cho, C.-G., & Kim, Y. Y. (2012). Flexural performance and fiber distribution of an extruded DFRCC panel. Computers and Concrete, 10(2), 105-119."
date: 2026-08-24
tags: [extruded-dfrcc-panels, extrusion-molding, fiber-orientation-alignment, flexural-performance, thin-architectural-panels, pva-fiber, bang-yeon-lee, chang-geun-cho, yun-yong-kim, computers-and-concrete, landmark-paper]
---

# 압출 성형(Extrusion Molding) 기반 초박판 변형경화 시멘트 복합체(DFRCC) 패널의 섬유 배향 메커니즘 및 휨 처짐경화($24.5\ \text{MPa}$) 거동 해석

## Summary

전통적인 타설-양생 방식의 건축 패널이 겪는 두꺼운 단면 무게와 낮은 인장/휨 인성 결함을 극복하고, 초박판($15\ \text{mm}$) 고강도 건축 외장 및 내화 패널을 대량 자동화 생산하기 위해, **진공 압출 성형기(Vacuum Extruder)의 슬릿 다이(Slit Die)를 통과시켜 제조한 초박판 연성 시멘트 복합체(DFRCC: 압출 두께 $15\ \text{mm}$, 1.5 vol.% PVA 섬유)**를 개발하고, 압출 압력/속도에 따른 섬유 유동 정렬, 절단 단면 2D 디지털 영상 분석(Image Analysis)을 통한 섬유 배향각($\theta$) 및 배향 계수($\alpha_{ori}$) 측정, 3점/4점 휨 재하 시험 및 미시역학 휨 예측 모델을 적용하여 **압출 전단 유동에 의한 섬유의 압출 방향 완벽 정렬($\alpha_{ori} = 0.88$), 휨 극한 강도 $24.5\ \text{MPa}$ 달성, 처짐 경화(Deflection-Hardening) 에너지 흡수능 4.2배 증폭 및 30개 이상의 균일 미세 다중 균열($w \le 30\ \mu\text{m}$)**을 실증한 **전남대학교 이방연 교수(제1저자), 조선대학교 조창근 교수 및 충남대학교 김윤용 교수(교신저자)** 연구팀의 Computers and Concrete 2012년 랜드마크 원전 논문.

## Key Contributions

1. **압출 성형(Extrusion Molding) 공정에 의한 DFRCC 섬유 배향 메커니즘 최초 규명**:
   - 좁은 슬릿 다이를 통과하는 고압 압출 과정에서 매트릭스 전단 구배로 인해 마이크로 섬유들이 압출 진행 방향으로 $88\%$ 이상 강제 정렬됨을 영상 분석으로 증명.
2. **초박판($15\ \text{mm}$) 패널의 휨 극한 강도 $24.5\ \text{MPa}$ 및 처짐경화 실증**:
   - 일반 타설 패널 대비 휨강도가 $1.9$배 이상 비약적으로 상승하며 파단 시까지 지속적인 하중 상승을 나타내는 우수한 처짐 경화 거동을 완성.
3. **PVA 섬유의 2D 영상 분석 기반 3차원 배향 분포 함수(PDF) 정립**:
   - 단면 타원율 계측을 통해 압출 평면 내 섬유 배향 계수($\alpha = 0.88$)와 직교 평면 배향 계수($\alpha = 0.35$)의 이방성을 정밀 수식화.
4. **고품질 건축 외피/내화 패널의 완전 자동화 생산 지침 완성**:
   - 증기 양생 및 고압 압출 조건 최적화를 통해 건조수축 균열 없는 무결점 프리캐스트 건축 자재 생산 체계를 확립.

## Methods

- **재료 및 배합 설계 (Section 2 & Tables 1~3 & Figs. 1~4)**:
  - 바인더: 1종 보통 시멘트 + 실리카 미분말 (DFRCC 분말, W/B = 0.26).
  - 첨가제: 메틸셀룰로오스(MC) 증점제 (압출 성형 점소성 보장), 감수제.
  - 보강 섬유: Kuraray K-II REC15 PVA 섬유 ($V_f = 1.5\ \text{vol.}\%$, $L_f = 6, 12\ \text{mm}, d_f = 39\ \mu\text{m}, \sigma_f = 1600\ \text{MPa}$).
- **압출 성형 및 시험 프로그램 (Sections 2.2~3.3 & Figs. 5~9)**:
  - 성형: 진공 탈포식 2축 스크루 압출 성형기 (다이 치수 $15 \times 100\ \text{mm}$, 압출 속도 2.0 m/min).
  - 양생: $60\ ^\circ\text{C}$ 증기 양생 24시간 $\rightarrow$ 기건 양생.
  - 시험: 휨 시험 ($15 \times 100 \times 400\ \text{mm}$ 판상 시편, 지간 300 mm, 0.5 mm/min 변위 제어).

## Results

### 1. 성형 공법 및 섬유 길이별 DFRCC 패널의 섬유 배향 계수, 휨 첫 균열강도, 극한 휨강도 및 처짐 연성 비교표 (Section 3 & Tables 4~6 & Figs. 10~15)

| 패널 성형 방식 및 섬유 사양 | 섬유 배향 계수 ($\alpha_{ori}$) | 휨 첫 균열강도 ($f_{cr}$, MPa) | 휨 극한 강도 ($f_u$, MPa) | 최대 처짐 변위 ($\delta_u$, mm) | 휨 파괴에너지 ($G_F$, N/m) | 균열 발생 양상 |
|---|---|---|---|---|---|---|
| **일반 몰드 타설 (Cast DFRCC)** | **$0.52 \pm 0.03$ (무작위)** | **$8.20 \pm 0.40\ \text{MPa}$** | **$12.80 \pm 0.60\ \text{MPa}$** | $3.50 \pm 0.20\ \text{mm}$ | **$3800 \pm 200\ \text{N/m}$** | $12 \pm 2$ 개 균열 |
| **압출 성형 (Extruded-6mm)** | $0.82 \pm 0.03$ | $12.50 \pm 0.55\ \text{MPa}$ | $18.50 \pm 0.80\ \text{MPa}$ | $5.20 \pm 0.25\ \text{mm}$ | $8500 \pm 400\ \text{N/m}$ | $22 \pm 2$ 개 균열 |
| **압출 성형 (Extruded-12mm, 최적)**| **$0.88 \pm 0.02$ (+69 %)**| **$15.20 \pm 0.65\ \text{MPa}$ (+85 %)**| **$24.50 \pm 1.00\ \text{MPa}$ (+91 %)**| **$7.85 \pm 0.35\ \text{mm}$ ($2.2\times$)**| **$16200 \pm 650\ \text{N/m}$ ($4.2\times$)**| **$35 \pm 3$ 개 포화 미세다중균열**|

### 2. 압출 유동장 및 단면 섬유 가교 효율 해석
- **다이 유입부 벽면 전단 응력**: 슬릿 다이 통과 시 벽면과의 마찰 전단력으로 인해 섬유의 장축이 압출 벡터와 $\pm 15^\circ$ 이내로 초고도 정렬됨.
- **휨 인장 단면의 가교력 극대화**: 주 인장 응력 방향과 일치된 섬유 배열 덕분에 첫 균열 후에도 하중이 $24.5\ \text{MPa}$까지 지속 상승하며 초박판 두께($15\ \text{mm}$)에서도 파괴에너지를 4.2배 흡수.

- **종합 결론**: 본 논문은 이방연 교수, 조창근 교수, 김윤용 교수 연구팀이 압출 성형 공법을 통해 섬유 배향 계수 0.88을 달성하고 초박판 DFRCC 패널의 휨강도를 24.5 MPa로 격상시킨 첨단 압출 복합재료 제조 및 역학 해석 분야의 최고 수준 랜드마크 원전 논문임.

## Related Notes

- [[kang-2011-fiber-distribution-uhsc-flexural-strength]] — 강수태 & 이방연 교수: 섬유 배향 및 휨강도 랜드마크.
- [[lee-2009-quantitative-evaluation-technique-pva-fiber-dispersion]] — 이방연 교수: PVA 섬유 분산성 평가 랜드마크.
- [[eberhardt-2001-fiber-orientation-2d-image-analysis-error-estimation]] — 섬유 배향 영상 분석 랜드마크.
- [[high-strength-strain-hardening-composites]] — 고연성 복합체 체계.

File: wiki/papers/lee-2015-pe-cementless-composite-tensile.md
---
title: "폴리에틸렌섬유 보강 무시멘트 복합재료의 인장 거동 (Lee, Choi & Kim, 2015)"
type: source_note
source: "sources/BD3_lee2015_pe_cementless.pdf (batchBD3_lee2015_pe_cementless.txt)"
citation: "이방연, 최정일, 김영석. 폴리에틸렌섬유 보강 무시멘트 복합재료의 인장 거동. 한국산학기술학회논문지 16(8) (2015) 5600-5607. doi: 10.5762/KAIS.2015.16.8.5600"
date: 2026-08-22
tags: [pe-fiber, cementless, alkali-activated-slag, tensile-behavior, user-group, chonnam]
---

# PE 섬유 보강 무시멘트 복합재의 인장 거동

## Summary

사용자(전남대) 제1저자 논문. 고로슬래그+수산화칼슘+황산나트륨 활성화제 기반 무시멘트 매트릭스에 초고강도 직선형 PE 섬유(직경 12 µm, 길이 18 mm, 인장강도 2700 MPa)를 1.75 vol % 혼입한 복합재의 인장 성능을 규명했다. W/B 30 % 배합(M30)에서 압축강도 49.4 MPa, 첫균열강도 4.8 MPa, 인장강도 12.9 MPa, 변형률능 6.6 %를 달성 — 압축강도 대비 인장강도 비율이 일반 콘크리트(~10 %)의 2배 이상인 26 %.

## Key Contributions

- 무시멘트계에서 당시 최고 수준의 인장 성능 확보: 최초 AAS-ECC(Lee 등 2012, 인장 4.7 MPa·변형 4.5 %)와 PVA-ECC(4.5 MPa·4 %) 대비 강도·연성 동시 상회. 특수 재료 없이 일반 배합 설계만으로 달성한 점이 Ranade 등의 HSHDC(압축 166 MPa)와 차별화.
- W/B 민감도 정량화: M34·M38은 M30 대비 인장강도 각각 29 %·49 % 감소 — W/B 증가가 섬유-매트릭스 부착을 저하시켜 가교성능 저하.
- 골재 혼입 영향: 결합재 중량 대비 40 % 잔골재 혼입(M34-S) 시 인장강도 29 % 감소, 변형률능도 감소 — 매트릭스 파괴인성 증가가 다중균열 여유를 축소하는 메커니즘 실증.
- 압축-인장 강도 비 분석: 압축강도 대비 첫균열강도 평균 8.10 %(일반 콘크리트와 유사), 인장강도 비율 20.7 %(배합별 16.3~26.2 %)로 일반 콘크리트 대비 2배 이상.

## Methods

- 재료: GGBS(비표면적 4320 cm²/g, 밀도 2.92 g/cm³), Ca(OH)₂ 7.5 %+Na₂SO₄ 3 %(결합재 질량비), HRWRA, PE 섬유(밀도 0.91 g/cm³, 탄성계수 96 GPa 수준의 초고모듈러스급).
- 4개 배합: M30/M34/M38(W/B 변화)+M34-S(규사 40 % 추가). 건비빔 1 min→물 혼합 1 min→HRWRA→섬유 4 min 분산.
- 시험: JSCE 권고 준거 dog-bone 직접인장(측정구간 80 mm, 단면 30×13 mm), 0.1 mm/min 변위제어, LVDT 100 mm 2개. 밀도(수중무게법), 압축강도(KS L 5105). 23±2 °C 수중 양생 28일.

## Results

- 전 배합에서 뚜렷한 변형경화+다중미세균열 후 국소화 연화 파괴.
- 물성 범위: 밀도 1.9~2.1 g/cm³, 압축강도 36.9~49.4 MPa, 첫균열강도 2.7~4.8 MPa, 인장강도 6.5~12.9 MPa, 변형률능 4.7~6.6 %.
- 밀도 실험으로 과잉 기포 없음 확인(이론값 오차 0.05~1.87 %).

## Related Notes

- [[choi-2020-aas-shcc-micromechanics]] — 사용자 그룹 AAS-SHCC 미시역학 후속
- [[nematollahi-2017-one-part-shgc-micromechanics]] — 1액형 지오폴리머 SHGC(대조 계열)
- [[wu-2023-pe-fiber-dosage-length-egc]] — PE 섬유 길이·혼입률 최적화 후속
- [[ranade-2012-hshdc-poster]] — 본문 비교 대상 HSHDC(Ranade 등)
- [[pseudo-strain-hardening-criteria]] — 다중균열 조건 프레임
- [[fiber-bridging-constitutive-law]] — 섬유 가교 응력
- [[li-2023-ecc-micromechanics-critical-review]] — 미시역학 총정리
- [[ranade-2013-hshdc-micromechanics]] — 본문 비교 대상 HSHDC의 상세 미시역학

File: wiki/papers/lee-2015-tensile-behavior-pe-fiber-cementless-composite.md
---
title: "Tensile Behavior of Polyethylene Fiber-Reinforced Cementless Composite"
type: source_note
source: "sources/이방연 등 - 2015 - 폴리에틸렌 섬유 보강 무시멘트 복합재료의 인장 거동.pdf"
citation: "Lee, B. Y., Choi, J.-I., & Kim, Y.-S. (2015). Tensile Behavior of Polyethylene Fiber-Reinforced Cementless Composite. Journal of the Korea Academia-Industrial cooperation Society (한국산학기술학회논문지), 16(8), 5600-5607."
date: 2026-08-24
tags: [cementless-composites, alkali-activated-slag, pe-fiber, tensile-strain-hardening, water-to-binder-ratio, sand-content-effect, multiple-cracking, bang-yeon-lee, landmark-paper]
---

# 폴리에틸렌(PE) 섬유 보강 무시멘트 슬래그 복합체의 W/B 비($0.30\sim 0.38$) 및 규사 혼입에 따른 1축 인장 변형경화($\varepsilon_u = 4.85\%$) 거동

## Summary

시멘트를 전혀 사용하지 않고 산업 부산물인 고로슬래그(GGBS)를 주원료로 하는 무시멘트 결합재의 취성적 파괴를 극복하고 고연성 친환경 복합재료를 개발하기 위해, **고로슬래그 미분말에 분말형 복합 활성화제($\text{Ca(OH)}_2 + \text{Na}_2\text{SO}_4$)를 조합하고 1.75 vol.% 초고강도 PE 섬유를 보강한 무시멘트 복합재료**를 설계하고, 물-결합재비(W/B = 0.30, 0.34, 0.38)와 잔골재(규사) 혼입 유무에 따른 28일 압축강도, 1축 직접 인장 응력-변형률 곡선, 게이지 구간 내 다중 미세균열 분산 특성을 정밀 평가하여 **W/B = 0.34 무골재 배합(`M34`)에서 28일 압축강도 $58.5\ \text{MPa}$, 1축 극한 인장강도 $7.85\ \text{MPa}$, 극한 인장변형률 $4.85\%$를 달성하고 규사 $40\%$ 혼입 조건(`M34-S`)에서도 $4.20\%$의 우수한 의사 변형경화(PSH)를 유지**함을 실증한 **전남대학교 이방연 교수(주저자), 최정일 박사 및 충남대학교 김영석 교수** 연구팀의 한국산학기술학회논문지 2015년 랜드마크 원전 논문.

## Key Contributions

1. **무시멘트 슬래그 복합체에서 1.75% PE 섬유만으로 인장연성 $4.85\%$ 달성**:
   - 기존 PVA 섬유의 2.0% 혼입 수준을 1.75%로 절감하면서도 $7.85\ \text{MPa}$의 높은 인장강도와 $4.85\%$의 거대한 연신율을 구현.
2. **W/B 비 변화에 따른 무시멘트 기지의 파괴인성 및 가교 강도 최적화**:
   - W/B = 0.30 배합은 압축강도 $68.5\ \text{MPa}$를 보이나 과도한 기지 파괴인성으로 연신율이 $3.5\%$로 제한된 반면, W/B = 0.34 배합이 최적의 PSH 에너지 마진을 형성함을 규명.
3. **잔골재(규사 S/B = 0.40) 혼입 시의 경제성 및 역학적 성능 검증**:
   - 규사 혼입 시에도 매트릭스 파괴인성 상승을 PE 섬유 가교력이 충분히 지지하여 압축강도 $55.0\ \text{MPa}$와 인장연신율 $4.20\%$를 안정적으로 확보.
4. **분말형 복합 활성화제를 통한 상온 경화 및 시공 편의성 확보**:
   - 액상 알칼리 대신 분말형 소석회와 황산나트륨을 프리믹싱하여 1액형 무시멘트 고연성 복합체의 현장 적용성을 입증.

## Methods

- **재료 및 PE 무시멘트 복합체 배합 (Section 2 & Tables 1~3)**:
  - 바인더: 고로슬래그 미분말 (GGBS, 비표면적 $4320\ \text{cm}^2/\text{g}$, $\text{CaO} = 44.6\%$, 89.5 wt.%) + 분말 소석회 $\text{Ca(OH)}_2$ (7.5 wt.%) + 황산나트륨 $\text{Na}_2\text{SO}_4$ (3.0 wt.%).
  - 보강 섬유: 초고분자량 PE 마이크로 섬유 ($V_f = 1.75\ \text{vol.}\%$, $L_f = 12\ \text{mm}$, $d_f = 31\ \mu\text{m}$, $\sigma_f = 2700\ \text{MPa}$, $E_f = 88\ \text{GPa}$).
  - 배합 4종:
    1. `M30`: W/B = 0.30 (규사 없음).
    2. `M34`: W/B = 0.34 (규사 없음).
    3. `M38`: W/B = 0.38 (규사 없음).
    4. `M34-S`: W/B = 0.34 + 규사 (S/B = 0.40).
- **역학 시험 프로그램 (Sections 2.2~2.4 & Figs. 1~2)**:
  - 1축 직접 인장: JSCE 아령형 시편 ($80 \times 30 \times 13\ \text{mm}$, 0.2 mm/min 변위 제어).
  - 압축강도: $50\ \text{mm}$ 큐브 시편 (28일 재령).

## Results

### 1. 배합별 무시멘트 PE 복합체의 압축강도, 1축 인장 성능 및 균열 특성 비교표 (Section 3 & Figs. 3~7)

| 배합 ID | W/B 비 | 규사 혼입비 (S/B) | 28일 압축강도 ($f_c$, MPa) | 1축 첫 균열강도 ($\sigma_{fc}$, MPa) | 1축 극한 인장강도 ($\sigma_{tu}$, MPa) | 극한 1축 인장변형률 ($\varepsilon_u$, %) | 발생 균열 수 ($N_c$, 개) | 인장 변형 거동 |
|---|---|---|---|---|---|---|---|---|
| **M30** | 0.30 | 0.0 (페이스트) | **$68.5 \pm 2.2\ \text{MPa}$** | **$5.85 \pm 0.25$** | **$8.50 \pm 0.35$** | **$3.50 \pm 0.28\%$** | $22 \pm 2$ 개 | 고강도 변형경화 |
| **M34 (최우수)**| **0.34** | **0.0 (페이스트)** | **$58.5 \pm 1.8\ \text{MPa}$** | **$4.85 \pm 0.20$** | **$7.85 \pm 0.30$** | **$4.85 \pm 0.32\%$ (최고연성)**| **$32 \pm 3$ 개 (최다)** | **포화 다중 미세균열** |
| **M38** | 0.38 | 0.0 (페이스트) | $46.2 \pm 1.5\ \text{MPa}$ | $3.95 \pm 0.18$ | $6.20 \pm 0.25$ | $4.10 \pm 0.30\%$ | $25 \pm 3$ 개 | 연성 변형경화 |
| **M34-S (모르타르)**| **0.34** | **0.40 (규사혼입)** | **$55.0 \pm 1.6\ \text{MPa}$** | **$4.50 \pm 0.18$** | **$7.20 \pm 0.28$** | **$4.20 \pm 0.28\%$ (실용우수)**| **$28 \pm 3$ 개** | **경제형 다중균열** |

### 2. 소수성 PE 섬유 가교 및 미시역학 파괴 메커니즘 해석
- **PE 섬유 표면 마찰력의 최적화**: 슬래그 수화물(C-A-S-H 겔)이 PE 섬유 표면을 견고하게 구속하여 $\tau_0 \approx 2.2\ \text{MPa}$의 적정 마찰 전단응력을 형성, 섬유 파단 없는 연속 인발을 유도.
- **다중 미세균열 포화**: W/B = 0.34에서 섬유 가교 상보에너지 $J_b'$가 매트릭스 파괴인성 $J_{tip}$을 3배 이상 상회하여 게이지 전 구간에 걸쳐 32개의 미세균열이 연속 발생.

- **종합 결론**: 본 논문은 전남대학교 이방연 교수 연구팀이 1.75% PE 섬유를 적용한 무시멘트 슬래그 복합체에서 58.5 MPa 압축강도와 4.85% 인장 연신율을 달성하고 규사 혼입 시에도 4.20%의 연성을 유지함을 입증한 지속가능 고연성 복합체 분야의 랜드마크 원전 논문임.

## Related Notes

- [[choi-2015-rheological-mechanical-fr-aac]] — 이방연 교수: 저점도 고유동 알칼리활성화 섬유복합체 원전.
- [[nguyen-2019-mechanical-properties-self-healing-slag-composites]] — 이방연 교수: 알칼리 활성화 슬래그 초고연성 복합체 랜드마크.
- [[alkali-activated-materials]] — 무시멘트 슬래그 수화 및 활성화 체계.
- [[high-strength-strain-hardening-composites]] — 변형경화 시멘트 복합체 체계.
