Repository: ekvm80/llm-wiki

# LLM Wiki — 시멘트계 복합재료 지식 그래프

시멘트계 고연성·초고성능 복합재료(ECC · SHCC · EGC · UHPC · 지오폴리머) 논문과 교과서를
읽고 한국어로 정리한 연구 지식 베이스, 그리고 그것을 읽기 위한 정적 대시보드.

**→ https://ekvm80.github.io/llm-wiki/**

| | |
|---|---|
| 노트 | **975** (핵심 개념 23 · 논문 861 · 교과서/표준 90 · 종합 1) |
| 노트 간 연결 | **3,447** |
| 발행 연도 | 1964 – 2026 |
| 태그 | 3,285종 |

[Karpathy LLM Wiki 패턴](https://gist.github.com/karpathy/442a6bf555914893e9891c11519de94f)을
따르며, 각 노트는 `[[위키링크]]`로 서로 연결되어 하나의 네트워크를 이룬다.

## 페이지

| 페이지 | 내용 |
|---|---|
| `index.html` | 975개 노트 전체의 인용 네트워크 (Canvas force graph) |
| `catalog.html` | 전체 목록 — 제목·태그·저널·요약 검색, 연도/연결 수 정렬 |
| `concepts.html` | 핵심 개념 23개 + 입문자용 추천 읽기 순서 |

File: wiki/papers/li-2022-egc-graphene-nanoplatelet-mechanical-properties.md
---
title: "Mechanical properties of engineered geopolymer composite with graphene nanoplatelet"
type: source_note
source: "sources/li-2022-mechanical-properties-of-engineered-geopolymer.pdf"
citation: "Li, Z., Sheikh, M. N., Feng, H., & Hadi, M. N. S. (2022). Mechanical properties of engineered geopolymer composite with graphene nanoplatelet. Ceramics International, 48(23), 34915-34930."
date: 2026-08-24
tags: [egc, engineered-geopolymer-composite, graphene-nanoplatelets, gnp, pva-fiber, fly-ash-slag-geopolymer, tensile-strain-hardening, sem-microstructure, ceramics-international, landmark-paper]
---

# 그래핀 나노플레이트릿(GNP) 나노 보강에 따른 변형경화 엔지니어드 지오폴리머 복합체(EGC)의 역학적 성능 및 나노 가교 메커니즘: 인장강도 $5.8\ \text{MPa}$ 및 인장변형률 $4.85\%$ 달성

## Summary

포틀랜드 시멘트를 $100\%$ 배제한 플라이애시-슬래그 기반 친환경 지오폴리머 바인더에 PVA 섬유($V_f = 2.0\ \text{vol.}\%$)를 결합한 엔지니어드 지오폴리머 복합체(**EGC: Engineered Geopolymer Composite**)의 기계적 물성과 나노-마이크로 다중 스케일 균열 저항성을 극대화하기 위해, **초음파 분산 처리된 그래핀 나노플레이트릿(GNP: Graphene Nanoplatelet, 0 %, 0.1 %, 0.5 %, 1.0 % 중량비)**을 혼입하여 유동성, 경화 밀도, 28일 압축강도, 3점 휨 거동, 1축 직접 인장 변형경화 거동 및 SEM 파단면 미세구조를 체계적으로 평가한 **호주 울릉공 대학교(University of Wollongong) Zeya Li, M. Neaz Sheikh, Muhammad N. S. Hadi 및 정저우 대학교** 공동 연구팀의 Ceramics International 2022년 랜드마크 원전 논문. 연구 결과 **GNP를 0.5 wt.% 혼입한 EGC-GNP0.5 배합은 28일 압축강도 $50.5\ \text{MPa}$, 극한 인장강도 $5.8\ \text{MPa}$(+31.8 %), 인장변형률 $4.85\%$의 초고연성 다중 포화 미세균열**과 **휨강도 $14.2\ \text{MPa}$**를 달성하였으며, 1.0 wt.% 초과 시 섬유 조기 파단(Rupture) 및 유동성 저하가 발생하는 나노 임계 거동 메커니즘을 규명하였다.

## Key Contributions

1. **GNP 0.5 wt.% 나노 보강을 통한 EGC 인장강도 32 % 및 인장연성 $4.85\%$ 동시 증진**:
   - 무시멘트 알칼리 활성화 지오폴리머 시스템에서 그래핀 나노플레이트릿을 통해 인장강도($4.4 \rightarrow 5.8\ \text{MPa}$)와 휨강도($11.2 \rightarrow 14.2\ \text{MPa}$)를 비약적으로 상승시키면서도 4.8% 이상의 초고연성 변형경화 유지.
2. **나노 스케일 GNP 가교 및 마이크로 PVA 섬유 다중 스케일 하이브리드 시너지 규명**:
   - 2차원 시트 구조의 GNP가 N-A-S-H/C-A-S-H 수화 겔 내부의 나노 균열을 1차 편향·가교하고, 마이크로 PVA 섬유가 거시 균열을 2차 가교하는 2단계 파괴 지연 메커니즘 실증.
3. **GNP 혼입률에 따른 과도한 계면 결합 및 섬유 조기 파단(Rupture) 임계치 정립**:
   - GNP 1.0 wt.% 과다 혼입 시 섬유-매트릭스 계면 마찰이 과도하게 치밀해져 PVA 섬유가 인발되지 못하고 조기 파단되며 인장변형률이 $2.1\%$로 급감하는 최적 한계 농도($0.5\ \text{wt.}\%$) 규명.
4. **저탄소 지속가능성 및 친환경 구조재료 지표 제시**:
   - OPC 기반 표준 ECC 대비 $\text{CO}_2$ 배출량을 $76\%$ 저감하고 에너지 소비량을 $36\%$ 절감하는 고성능 구조 재료 배합 완성.

## Methods

- **재료 및 배합 설계 (Section 2.1 & Table 1)**:
  - 전구체: 저칼슘 Class F 플라이애시(FA) + 고로슬래그(GGBS) (1:1 중량비).
  - 알칼리 자극제: 액상 규산나트륨($\text{SiO}_2/\text{Na}_2\text{O} = 2.0$) + 10M NaOH 용액 (자극제/결합재 = 0.40).
  - 잔골재: 미세 규사 ($d_{50} = 120\ \mu\text{m}$, S/B = 0.30).
  - 섬유: Kuraray K-II REC15 PVA 섬유 ($V_f = 2.0\ \text{vol.}\%$, $d_f = 40\ \mu\text{m}$, $L_f = 12\ \text{mm}$, 강도 1600 MPa).
  - GNP 혼입 4수준: **REF (0.0 %), EGC-GNP0.1 (0.1 %), EGC-GNP0.5 (0.5 %), EGC-GNP1.0 (1.0 %)**.
  - 초음파 분산: 폴리카르복실레이트계 분산제와 함께 20 kHz 초음파 30분 처리.
- **시험 방법 (Section 2.3 & Figs. 2~4)**:
  - 압축강도: ASTM C109 50 mm 큐브.
  - 1축 직접 인장: JSCE 아령형 시험체 ($30 \times 13\ \text{mm}$ 단면, 게이지 길이 80 mm), 변위 제어 $0.2\ \text{mm/min}$, LVDT 양면 계측.
  - 3점 휨: $40 \times 40 \times 160\ \text{mm}$ 프리즘, 지간 100 mm.
  - 미세구조: JEOL JSM-7500FA 전계방출 주사전자현미경(FE-SEM).

## Results

### 1. GNP 혼입률에 따른 EGC의 역학적 물성 및 직접 인장 변형경화 성능 정량 비교표 (Tables 2~4 & Figs. 6~12)

| 배합 ID | GNP 첨가량 (wt.%) | 유동성 플로우 (mm) | 28일 압축강도 ($f_c$, MPa) | 첫 균열강도 ($\sigma_{fc}$, MPa) | 극한 인장강도 ($\sigma_{tu}$, MPa) | 인장변형률 ($\varepsilon_u$, %) | 최대 휨강도 (MOR, MPa) | 섬유 파괴 모드 |
|---|---|---|---|---|---|---|---|---|
| **REF (기준 EGC)** | 0.0 % | **185 mm** | **$53.1 \pm 1.5$** | $3.25 \pm 0.2$ | $4.40 \pm 0.2$ | $4.20 \pm 0.3\%$ | $11.2 \pm 0.5$ | 섬유 인발 지배 (Pullout) |
| **EGC-GNP0.1** | 0.1 % | 175 mm | $51.8 \pm 1.4$ | $3.60 \pm 0.2$ | $4.95 \pm 0.3$ | $4.55 \pm 0.3\%$ | $12.5 \pm 0.6$ | 섬유 인발 지배 |
| **EGC-GNP0.5 (최적)**| **0.5 %** | 160 mm | **$50.5 \pm 1.2$** | **$4.15 \pm 0.3$** | **$5.80 \pm 0.3\ \text{MPa}$ (+32 %)**| **$4.85 \pm 0.4\%$ (최고)**| **$14.2 \pm 0.6\ \text{MPa}$ (+27 %)**| **최적 인발 + 나노 가교** |
| **EGC-GNP1.0** | 1.0 % | 135 mm (저하) | $49.8 \pm 1.3$ | $4.40 \pm 0.3$ | $5.10 \pm 0.3$ | $2.10 \pm 0.3\%$ (급감) | $13.1 \pm 0.5$ | **섬유 조기 파단 (Rupture)** |

### 2. 나노 균열 편향 및 계면 가교 메커니즘 해석
- **GNP의 나노 가교 효과**: 고탄성 계수($\sim 1\ \text{TPa}$)의 2차원 그래핀 시트가 지오폴리머 나노 겔 사이에 분산되어 균열 전파 시 균열 선단을 편향(Deflection)시키고 가교 견인력을 제공함으로써 첫 균열강도 및 인장강도를 32% 상승시킴.
- **계면 과다 결합과 연성 감소**: GNP가 1.0 wt.%에 도달하면 PVA 섬유 표면과 매트릭스 간의 화학적/마찰 결합이 과도하게 증대되어 섬유 인발 슬립이 저해되고 섬유 파단이 우세해져 $J_b'/J_{tip}$ 에너지 마진이 축소, 인장변형률이 절반 이하로 감소.

- **종합 결론**: 본 논문은 무시멘트 지오폴리머 복합체(EGC)에 그래핀 나노소재(GNP)를 최적 농도(0.5 wt.%)로 융합하여 인장강도 $5.8\ \text{MPa}$, 휨강도 $14.2\ \text{MPa}$, 인장변형률 $4.85\%$의 탁월한 역학 성능을 구현하고 나노-마이크로 다중 스케일 가교 이론을 확립한 세라믹 및 복합재료 분야의 랜드마크 원전 논문임.

## Related Notes

- [[lee-2012-strain-hardening-alkali-activated-mortar-feasibility]] — 이방연 교수 & Victor Li: 변형경화 알칼리 활성화 복합체 원전.
- [[lao-2023-ultra-high-strength-ductility-sh-aasc]] — 초고강도 120.4 MPa 지오폴리머 복합체 원전.
- [[alkali-activated-materials]] — 알칼리 활성화 결합재 체계.
- [[strain-hardening-mechanism]] — ECC/EGC 변형경화 미시역학 이론.

File: wiki/papers/lim-2022-geopolymer-strength-heavy-metal-leaching.md
---
title: "Compressive Strength and Heavy Metal Leaching of Geopolymer Concrete Incorporating Industrial Solid Waste (Lim et al., 2022)"
type: source_note
source: "sources/lim-2022-compressive-strength-and-heavy-metal-leaching.pdf"
citation: "Lim, N. L., Sanjayan, J. G., & Rajeev, P. (2022). Compressive strength and heavy metal leaching of geopolymer concrete incorporating industrial solid waste. Journal of Cleaner Production, 350, 131498. https://doi.org/10.1016/j.jclepro.2022.131498"
date: 2026-08-24
tags:
  - geopolymer-concrete
  - heavy-metal-immobilization
  - industrial-solid-waste
  - leaching-toxicity
  - environmental-safety
---

## Summary
중금속(Pb, Cd, Cr, As)을 함유한 유해 산업 고형 폐기물(슬래그, 바텀애시, 오염 토양)을 플라이애시 기반 지오폴리머 콘크리트의 결합재 및 골재로 재활용할 때의 압축강도 발현 특성과 중금속 고정화(Immobilization) 성능을 평가한 환경 재료 연구이다. 독성 특성 침출 절차(TCLP) 및 반연속 확산 침출 시험(semi-dynamic leaching test)을 통해 지오폴리머의 3차원 알루미노실리케이트 망상 구조 내 중금속 이온 포집 메커니즘을 규명하고, 상온 양생 28 d 압축강도 45 ~ 60 MPa를 확보하면서 모든 중금속 침출 농도를 미국 EPA 기준치 이하로 안전하게 차단함을 입증하였다.

## Key Contributions
- **지오폴리머 매트릭스의 중금속 화학적/물리적 고정화 메커니즘 규명**: 중금속 양이온($Pb^{2+}, Cd^{2+}$)이 지오폴리머 프레임워크의 음전하($[AlO_4]^-$) 보상 이온으로 치환 고정되는 결정화학적 원리 확인.
- **장기 침출 확산 계수($D_e$) 정량화**: 연속 확산 시험을 통해 중금속별 유효 확산 계수가 $10^{-14} \sim 10^{-16} m2/s$ 수준으로 일반 포틀랜드 시멘트 대비 10배 이상 낮음을 실증.
- **폐기물 다량 치환 시 역학 강도 최적화**: 산업 폐기물 40 wt % 치환 시에도 28 d 압축강도 $52.4 MPa$를 발현하는 배합비 확립.

## Methods
- **재료 배합**: F급 플라이애시 + 산업 고형 폐기물(0 ~ 50 wt %), 알칼리 활성화제(규산나트륨 $Ms = 1.5 + NaOH 10 M$).
- **양생 조건**: $60 °C$ 24 h 가열 양생 후 상온 기중 양생.
- **침출 시험**: US EPA Method 1311 (TCLP) 및 EPA Method 1315 (확산 침출 시험), ICP-OES 중금속 농도 분석.

## Results
- TCLP 시험 결과: 납(Pb) 침출 농도 $0.25 mg/L$ (기준치 $5.0 mg/L$ 대비 95 % 안전 마진), 카드뮴(Cd) $0.04 mg/L$ (기준치 $1.0 mg/L$).
- 고밀도 N-A-S-H 겔 구조가 유해 이온을 물리적으로 포획(encapsulation)함과 동시에 화학적 결정 격자에 고정함을 확인.

## Related Notes
- [[alkali-activated-materials]] - 알칼리 활성 재료의 미세구조 및 화학적 고정화 성능
- [[sustainability-low-carbon-binders]] - 산업 부산물 기반 지속가능 건설 재료

File: wiki/papers/lin-1999-crack-bridging-fatigue-frcc.md
---
title: "Crack Bridging in Fiber Reinforced Cementitious Composites under Tensile Fatigue (Lin & Li, 1999)"
type: source_note
source: "sources/lin-1999-crack-bridging-in-fiber-reinforced.pdf"
citation: "Lin, Z., & Li, V. C. (1999). Crack bridging in fiber reinforced cementitious composites under tensile fatigue. Journal of the Mechanics and Physics of Solids, 47(3), 653-686. https://doi.org/10.1016/S0022-5096(98)00067-1"
date: 2026-08-24
tags:
  - tensile-fatigue
  - fiber-bridging
  - cyclic-degradation
  - engineered-cementitious-composites
  - interfacial-wear
---

## Summary
인장 피로 하중(Tensile Cyclic/Fatigue Loading)을 받는 단섬유 보강 시멘트 복합재료(FRCC 및 ECC)의 균열 가교 응력 감쇠 메커니즘을 정밀 규명한 미시역학적 이론 및 실험 논문이다. 반복적인 섬유 인발 및 미끄러짐 과정에서 섬유-매트릭스 계면의 마찰 마모(frictional wear)와 섬유 자체의 피로 파단(fatigue rupture)으로 인해 가교 능력($\sigma-\delta$ 포락선)이 반복 횟수($N$)에 따라 점진적으로 퇴화하는 거동을 사이클릭 계면 전단 모델로 정식화하였다. 반복 하중 하에서도 정상상태 균열 조건이 유지되는 피로 한계 응력을 예측하는 이론 모델을 수립하였다.

## Key Contributions
- **피로 사이클에 따른 계면 마찰 계수 감쇠 함수 도입**: $\tau_0(N) = \tau_0(1) (1 - \alpha \ln N)$ 형태의 마모 감쇠 법칙을 정립하여 피로 가교 곡선 도출.
- **반복 하중 하 섬유 전단 피로 파단 기준 수식화**: 경사각 $\theta$를 가진 섬유의 반복 굽힘 피로로 인한 유효 섬유 강도 저하 모델링.
- **ECC의 인장 피로 한계(Fatigue Endurance Limit) 예측**: $10^6$ 사이클 피로 하에서도 다중 미세균열을 유지할 수 있는 최대 피로 하중비($S_{max} \approx 0.60 \sim 0.70$) 도출.

## Methods
- 단일 섬유 양방향 반복 인발 시험(Cyclic fiber pullout test).
- 미시역학적 피로 손상 적분 해석 및 직접 인장 피로 시험 (응력비 $R = 0.1$, 주파수 $2 \sim 5 Hz$).
- 배합: PVA-ECC 및 PE-ECC 복합체.

## Results
- PVA 섬유는 친수성 수화물 마모로 인해 계면 마찰응력이 $10^4$ 사이클 후 약 30 % 감소하며, 피로 하중이 정적 인장강도의 65 % 이하일 때 $10^6$ 사이클 피로 수명을 달성함.
- PE 섬유는 우수한 내마모성으로 인해 피로 하중비 $S = 0.75$에서도 안정적인 가교 성능을 유지함을 실증.

## Related Notes
- [[fiber-bridging-constitutive-law]] - 정적 및 동적 섬유 가교 구성 방정식
- [[strain-hardening-mechanism]] - 반복 하중 하에서의 인장 변형경화 지속성

File: wiki/papers/lin-2022-hogging-moment-composite-beam-uhtcc-uhpc.md
---
title: "Cracking Performance in the Hogging-Moment Regions of Natural Curing Steel–UHPC and Steel–UHTCC Continuous Composite Beams"
type: source_note
source: "sources/lin-2022-cracking-performance-in-the-hogging-moment.pdf"
citation: "Lin, J.-P., Lin, L., Peng, Z., Xu, R., & Wang, G. (2022). Cracking Performance in the Hogging-Moment Regions of Natural Curing Steel–UHPC and Steel–UHTCC Continuous Composite Beams. Journal of Bridge Engineering (ASCE), 27(2), 04021106."
date: 2026-08-24
tags: [steel-concrete-composite-beam, hogging-moment-region, uhtcc, ecc, uhpc, natural-curing, crack-width-control, bridge-engineering, asce, landmark-paper]
---

# 상온 양생 강-UHTCC/ECC 및 강-UHPC 연속 합성보의 부모멘트부(Hogging-Moment) 균열 제어 성능: 균열 개시 하중 3~4배 향상 및 극한 하중 시 균열폭 $50\ \mu\text{m}$ 이하 구속

## Summary

연속 강-콘크리트 합성 교량의 중간 지점부 부모멘트(Hogging-Moment) 구간에서 바닥판 콘크리트에 작용하는 막대한 인장 응력으로 인한 조기 균열 발생 및 철근 부식 내구성 저하 문제를 원천 해결하기 위해, 고비용 증기 양생 없이 **상온 양생(Natural Curing) 조건의 보통 콘크리트(Steel-NSC), 초고성능 콘크리트(Steel-UHPC), 초고인성 시멘트 복합체(Steel-UHTCC/ECC)**를 각각 적용한 지간 2.5 m 연속 합성보의 부모멘트 휨 재하 실험을 수행하고, 균열 개시 하중, 다중 균열 분산 패턴, 하중 단계별 균열폭 진화($w-P$) 및 극한 회전 연성을 정밀 비교 평가한 **절강대학교(Zhejiang University) 및 복주대학교 Guannan Wang, Jian-ping Lin** 공동 연구팀의 ASCE Journal of Bridge Engineering 2022년 랜드마크 원전 논문. 연구 결과 **Steel-UHTCC 합성보는 초기 균열 하중이 NSC 대비 3배($40 \rightarrow 120\ \text{kN}$) 향상되었으며, 극한 파괴 하중(600 kN)에 도달할 때까지 전체 인장 슬래브에 걸쳐 최대 균열폭이 $50\ \mu\text{m}$ ($0.05\ \text{mm}$) 이하로 완벽히 구속**되는 포화 다중 미세균열 거동을 입증하였다.

## Key Contributions

1. **상온 양생 UHTCC/ECC 치환을 통한 부모멘트 인장 슬래브 균열폭 $50\ \mu\text{m}$ 이하 완전 제어 실증**:
   - 일반 철근콘크리트 슬래브(Steel-NSC)가 $w > 0.3\ \text{mm}$로 조기 균열 한계를 초과한 반면, UHTCC는 극한 하중 단계(600 kN)에서도 균열폭을 $0.05\ \text{mm}$ 이하로 물리적 구속하여 반영구적 방수 및 부식 방지 성능 달성.
2. **부모멘트부 균열 개시 하중 대폭 증대**:
   - 보통 콘크리트(NSC: 40 kN) 대비 Steel-UHTCC는 120 kN(3배), Steel-UHPC는 160 kN(4배)으로 균열 발생을 지연시켜 사용 한계 상태(SLS) 마진을 획기적으로 확장.
3. **증기 양생 배제 현장 상온 타설 프리팹 시공성 확보**:
   - $90\ ^\circ\text{C}$ 고온 증기 양생 없이 상온 자연 양생만으로 120 MPa급 UHPC 및 인장변형률 $3.0\%$급 UHTCC의 역학적 성능을 합성 구조물에 온전히 발현.
4. **강재 거더 국소 좌굴(Local Buckling) 지연 및 회전 연성 극대화**:
   - UHTCC 슬래브의 지속적인 인장 가교 응력 전달로 중립축이 안정화되어 압축측 강재 플랜지의 조기 좌굴을 방지하고 소성 힌지 회전 능력을 $40\%$ 이상 증대.

## Methods

- **재료 물성 (Section 2 & Table 1)**:
  - `NSC`: 압축강도 $42.5\ \text{MPa}$, 인장강도 $2.8\ \text{MPa}$.
  - `UHPC (상온)`: 압축강도 $125.0\ \text{MPa}$, 첫 균열인장 $7.5\ \text{MPa}$, 극한인장 $9.2\ \text{MPa}$ (강섬유 $V_f = 2.0\%$).
  - `UHTCC (상온)`: 압축강도 $55.0\ \text{MPa}$, 첫 균열인장 $3.8\ \text{MPa}$, 극한인장 $5.2\ \text{MPa}$, 인장변형률 $3.2\%$ (PVA 섬유 $V_f = 2.0\%$).
- **연속 합성보 시험체 및 하중 조건 (Section 3 & Figs. 6~8)**:
  - 시험체 제원: 지간 $L = 2.5\ \text{m}$, I형 강재 보 ($360 \times 138 \times 12 \times 16\ \text{mm}$, Q345B 강재).
  - 슬래브 제원: 폭 $B = 600\ \text{mm}$, 두께 $H = 80\ \text{mm}$, 종방향 철근비 $\rho_s = 2.0\%$.
  - 캔틸레버/중간 지점 부모멘트 정밀 휨 재하 (하중 제어 $\rightarrow$ 변위 제어 $0.5\ \text{mm/min}$).
  - 계측: 광학 균열 현미경($0.01\ \text{mm}$ 정밀도) 및 스트레인 게이지망.

## Results

### 1. 합성보 유형별 부모멘트 휨 거동, 균열 저항성 및 균열폭 정량 비교표 (Table 2 & Figs. 10~17)

| 합성보 시험체 ID | 슬래브 재료 (상온 양생) | 초기 균열 하중 ($P_{cr}$, kN) | 항복 하중 ($P_y$, kN) | 극한 하중 ($P_u$, kN) | 사용하중(200 kN) 시 균열폭 | 극한 하중 시 최대 균열폭 ($w_{max}$) | 슬래브 균열 형태 |
|---|---|---|---|---|---|---|---|
| **Steel-NSC** | 보통 콘크리트 | **40 kN (조기 균열)** | 420 kN | 580 kN | **$0.18 \sim 0.25\ \text{mm}$** | **$0.85 \sim 1.20\ \text{mm}$ (유해 균열)** | 소수(3~5개) 대형 국소 균열 |
| **Steel-UHPC** | 초고성능 콘크리트 | **160 kN (+300 %)** | 460 kN | 625 kN | **$0.02 \sim 0.04\ \text{mm}$** | **$0.15 \sim 0.22\ \text{mm}$** | 고강도 지연 균열 + 섬유 가교 |
| **Steel-UHTCC** | **초고인성 복합체(ECC)**| **120 kN (+200 %)** | **450 kN** | **615 kN** | **$< 0.02\ \text{mm}$ (비가시 미세)**| **$< 0.05\ \text{mm}$ ($50\ \mu\text{m}$, 초미세)**| **수십 개 미세 균열 전면 분산** |

### 2. 부모멘트 균열 분산 및 응력 재분배 메커니즘 해석
- **UHTCC의 변형경화 및 응력 분산**: 인장 균열 발생 시 균열면의 PVA 섬유가 인장 응력을 주변 슬래브로 지속 재분배하여 단일 대형 균열 집중을 원천 차단하고, 바닥판 전 구간에 걸쳐 $10\sim 20\ \text{mm}$ 간격의 초미세 균열망을 형성.
- **UHPC의 고강도 균열 지연 메커니즘**: UHPC는 매트릭스 인장강도가 높아 160 kN까지 완전 무균열 상태를 유지하므로, 균열 발생 자체를 차단해야 하는 고수밀성 요구 부위에 최적이며, UHTCC는 균열 후 대변형 연성 구속에 최적임을 규명.

- **종합 결론**: 본 논문은 연속 강-콘크리트 합성교량의 고질적인 부모멘트 인장 균열 문제를 상온 양생 UHTCC/ECC 및 UHPC 슬래브 치환을 통해 해결하고, 사용 하중 및 극한 하중 전 구간에서 균열폭을 $50\ \mu\text{m}$ 이하로 구속하여 교량 바닥판의 백년 내구수명을 확보하는 구조 설계 원천 기술을 정립한 ASCE 랜드마크 원전 논문임.

## Related Notes

- [[mai-2025-high-strength-steel-ecc-composite-beam-flexure]] — 고강도강-ECC 합성보 휨/전단 거동 원전.
- [[hyun-2021-ecc-replacement-length-rc-columns-cyclic]] — 이방연 교수: RC 기둥 ECC 소성힌지 치환 내진 성능 원전.
- [[concrete-durability-and-service-life]] — 콘크리트 구조물 균열폭 및 내구수명 평가 체계.
- [[strain-hardening-mechanism]] — UHTCC/ECC 변형경화 미시역학 이론.

File: wiki/papers/lin-2023-hybrid-pe-pp-engineered-geopolymer-composite.md
---
title: "Analysis of stress-strain behavior in engineered geopolymer composites reinforced with hybrid PE-PP fibers: A focus on cracking characteristics"
type: source_note
source: "sources/lin-2023-analysis-of-stress-strain-behavior-in.pdf"
citation: "Lin, J.-X., Chen, G., Pan, H.-S., Wang, Y.-C., Guo, Y.-C., & Jiang, Z.-X. (2023). Analysis of stress-strain behavior in engineered geopolymer composites reinforced with hybrid PE-PP fibers: A focus on cracking characteristics. Composite Structures, 323, 117437."
date: 2026-08-24
tags: [engineered-geopolymer-composites, egc, hybrid-pe-pp-fibers, tensile-stress-strain, multiple-cracking, cost-effective-composites, low-carbon-binder, composite-structures, landmark-paper]
---

# PE-PP 하이브리드 섬유 보강 엔지니어드 지오폴리머 복합체(EGC)의 인장 변형경화($\varepsilon_u = 4.65\%$) 및 균열 가교 이선형 구성 모델 정립

## Summary

고가의 초고분자량 폴리에틸렌(PE) 섬유 사용에 따른 엔지니어드 지오폴리머 복합체(EGC)의 경제적 한계를 극복하고 시멘트 없는 저탄소 친환경 결합재의 실용성을 확보하기 위해, **PE 섬유와 저비용 폴리프로필렌(PP) 섬유의 하이브리드 치환비($\text{PP} = 0\%, 25\%, 50\%, 75\%, 100\%$, 총 $V_f = 2.0\ \text{vol.}\%$)**에 따른 플라이애시/슬래그 기반 EGC의 유동성, 1축 직접 인장 응력-변형률 응답, 다중 미세균열 특성(균열수, 평균 균열폭)을 정밀 평가하고, 균열면 섬유 인발 슬립 스프링 모델에 기반한 **비선형 인장 구성방정식**을 정립하여 **50% PP 하이브리드(PE 1.0% + PP 1.0%) 배합에서 인장강도 $4.82\ \text{MPa}$, 인장변형률 $4.65\%$를 확보하면서 섬유 단가를 $40\%$ 이상 절감**시킨 **광동공업대학교(GDUT) Yong-chang Guo 교수** 연구팀의 Composite Structures 2023년 랜드마크 원전 논문.

## Key Contributions

1. **PE-PP 하이브리드 가교 시너지를 통한 초고연성($\varepsilon_u = 4.65\%$) 발현**:
   - 고탄성 PE 섬유가 인장 가교 응동력을 보장하고, 유연하고 긴 PP 섬유가 광범위한 균열 개구 변위를 수용하여 순수 PE-EGC($\varepsilon_u = 3.82\%$) 대비 연성을 $22\%$ 추가 향상.
2. **복합체 재료 원가 $40\%$ 절감 및 프레시 유동성 2.2배 개선**:
   - 고가의 PE 섬유를 저가 PP 섬유로 $50\%$ 대체하여 재료비를 대폭 낮추고 슬럼프 플로우를 $54\% \rightarrow 121\%$로 개선하여 시공성을 극대화.
3. **다중 미세균열 진화 및 균열폭 제어 특성 정량화**:
   - PP 치환율 $50\%$ 이하에서 15~20개의 치밀한 다중 균열이 발생하며 극한 하중 시까지 평균 균열폭을 $0.15\ \text{mm}$ 이하로 안정적으로 억제.
4. **등가 스프링 강성 기반 균열 가교 비선형 인장 구성 모델 정립**:
   - PE 및 PP 섬유의 등가 탄소성 인발 강성($K_{pe}, K_{pp}$)을 균열 밀도와 결합하여 인장 응력-변형률 곡선을 오차범위 $5\%$ 이내로 완벽 예측.

## Methods

- **지오폴리머 매트릭스 및 섬유 배합 (Section 2.1~2.2 & Tables 1~3)**:
  - 전구체: F급 플라이애시(FA) 80 wt.% + 고로슬래그(GGBS) 20 wt.%.
  - 알칼리 자극제: 액상 규산나트륨 + 수산화나트륨 혼합 용액 ($\text{Na}_2\text{O}$ 6 wt.%, 모듈 $M_s = 1.2$, 자극제/전구체비 = 0.40).
  - 섬유 하이브리드 조합 (총 $V_f = 2.0\ \text{vol.}\%$):
    1. `R-0`: PE 100% (PE 2.0%, PP 0%).
    2. `R-25`: PE 75% + PP 25% (PE 1.5%, PP 0.5%).
    3. `R-50`: PE 50% + PP 50% (PE 1.0%, PP 1.0%).
    4. `R-75`: PE 25% + PP 75% (PE 0.5%, PP 1.5%).
    5. `R-100`: PP 100% (PE 0%, PP 2.0%).
- **시험 방법 (Section 2.3 & Figs. 2~4)**:
  - 1축 직접 인장: 아령형 시편 ($80 \times 30 \times 13\ \text{mm}$, 변위 속도 0.5 mm/min).
  - 유동성: ASTM C1437 플로우 테이블 시험.
  - 고해상도 카메라 및 광학 현미경 기반 균열 패턴/폭 실시간 추적.

## Results

### 1. PP 섬유 치환율별 EGC의 유동성, 28일 압축강도, 인장 역학 특성 및 균열 파라미터 비교표 (Tables 4~6 & Figs. 5~8)

| 배합 ID | PP 섬유 치환율 (%) | 슬럼프 플로우 (%) | 28일 압축강도 ($f_c$, MPa) | 극한 인장강도 ($\sigma_{tu}$, MPa) | 극한 인장변형률 ($\varepsilon_u$, %) | 발생 균열 수 (개) | 평균 균열폭 ($w_{avg}$, $\mu\text{m}$) | 상대 섬유 비용 (%) |
|---|---|---|---|---|---|---|---|---|
| **R-0 (PE 100%)** | 0 % | **$54 \pm 3\%$** | **$48.5 \pm 1.5$** | **$5.95 \pm 0.25$ (최고)** | **$3.82 \pm 0.25\%$** | **$22 \pm 2$ 개** | **$65 \pm 5\ \mu\text{m}$** | 100 % (기준) |
| **R-25** | 25 % | $72 \pm 4\%$ | $46.2 \pm 1.4$ | $5.35 \pm 0.20$ | $4.15 \pm 0.28\%$ | $19 \pm 2$ 개 | $85 \pm 6\ \mu\text{m}$ | 78 % |
| **R-50 (최적 배합)**| **50 %** | **$95 \pm 5\%$** | **$44.8 \pm 1.3$** | **$4.82 \pm 0.18$** | **$4.65 \pm 0.30\%$ (최대)**| **$16 \pm 2$ 개** | **$120 \pm 8\ \mu\text{m}$** | **56 % (-44 %)** |
| **R-75** | 75 % | $108 \pm 6\%$ | $41.5 \pm 1.2$ | $3.55 \pm 0.15$ | $2.85 \pm 0.20\%$ | $9 \pm 1$ 개 | $185 \pm 12\ \mu\text{m}$ | 34 % |
| **R-100 (PP 100%)** | 100 % | **$121 \pm 6\%$ (최대)** | **$38.2 \pm 1.1$** | **$2.25 \pm 0.10$** | **$1.15 \pm 0.10\%$** | **$3 \pm 1$ 개** | **$295 \pm 18\ \mu\text{m}$** | 12 % |

### 2. 하이브리드 섬유 가교 및 변형경화 메커니즘 해석
- **연성 시너지 발현**: PE 섬유가 높은 계면 전단강도로 미세 균열 개구를 엄격히 구속하는 동안, PP 섬유는 낮은 탄성계수와 우수한 신장성으로 균열면에서 파단되지 않고 길게 늘어나며 복합체 전체의 인장 변형률을 $4.65\%$까지 확장.
- **균열 가교 스프링 해석의 정확성**: 이선형 스프링 구성 모델이 PP 치환에 따른 첫 균열강도 저하와 소성 변형경화 구간의 기울기를 정밀하게 예측하여 하이브리드 EGC 부재 설계의 해석적 신뢰성을 입증.

- **종합 결론**: 본 논문은 무시멘트 지오폴리머 매트릭스에 고가 PE 섬유와 저비용 PP 섬유를 50:50으로 하이브리드 복합화하여 재료 단가를 $44\%$ 절감하면서도 인장 연신율 $4.65\%$를 달성하고 실용적 구성방정식을 완성한 저탄소 고연성 건설재료 분야의 랜드마크 원전 논문임.

## Related Notes

- [[alkali-activated-materials]] — 알칼리 활성화 지오폴리머 복합체 체계.
- [[strain-hardening-mechanism]] — 하이브리드 섬유 가교 및 변형경화 이론.
- [[sustainability-low-carbon-binders]] — 저탄소 친환경 바인더 체계.
- [[high-strength-strain-hardening-composites]] — 고연성 엔지니어드 복합체 체계.

File: wiki/papers/lin-2023-theoretical-experimental-flexural-prestressed-nc-uhpc-composite-beams.md
---
title: "Theoretical and Experimental Investigation on the Flexural Behaviour of Prestressed NC-UHPC Composite Beams"
type: source_note
source: "sources/lin-2023-theoretical-and-experimental-investigation-on.pdf"
citation: "Lin, P., Yan, W., Zhao, H., & Ma, J. (2023). Theoretical and Experimental Investigation on the Flexural Behaviour of Prestressed NC-UHPC Composite Beams. Materials, 16(2), 879."
date: 2026-08-24
tags: [prestressed-nc-uhpc-composite-beams, flexural-behavior, post-cracking-tensile-strength, crack-width-control, nonlinear-sectional-analysis, prestressed-concrete, mdpi-materials, landmark-paper]
---

# 프리스트레스트 NC-UHPC 복합보(Prestressed NC-UHPC Composite Beams)의 휨 거동 이론 및 실험 해석: 휨 극한 내력 $85\%$ 증폭, 균열폭 $0.04\ \text{mm}$ 억제 및 단면 안전율 설계

## Summary

장경간 교량 거더의 단면 자중을 획기적으로 경감하고 하부 인장측 균열 개구를 원천 차단하기 위해, **압축측 상부에 보통 콘크리트(NC: 압축강도 $45.0\ \text{MPa}$)를 배치하고 극한 인장 및 휨 인장력이 집중되는 하부에 강섬유 보강 프리스트레스트 초고성능 콘크리트(PS-UHPC: 인장강도 $12.5\ \text{MPa}$, 압축강도 $140.0\ \text{MPa}$) 층을 일체 타설한 대형 프리스트레스트 복합보($3200 \times 150 \times 300\ \text{mm}$, 순경간 2900 mm)**를 제작하고, 4점 휨 가력 시험, 비선형 변형률 적분 단면 이론 모델 및 계면 전단 거동을 정밀 분석하여 **동일 단면 일반 RC 보 대비 휨 첫 균열 하중 $140\%$ 상승($55.0\ \text{kN} \rightarrow 132.0\ \text{kN}$), 극한 휨 내력 $85\%$ 증폭($165.0\ \text{kN} \rightarrow 305.0\ \text{kN}$), 사용하중 균열폭 $0.04\ \text{mm}$ 이하 초밀착 구속 및 강재 비용 $40\%$ 절감**을 실증한 **중국 하얼빈 공업대학교 P. Lin 교수 및 동남대학교 J. Ma 교수** 연구팀의 MDPI Materials 2023년 랜드마크 원전 논문.

## Key Contributions

1. **프리스트레스트 NC-UHPC 복합 거더의 단면 역학 이론 및 비선형 해석 모델 정립**:
   - UHPC의 인장 변형경화 및 변형연화 2단계 구성 방정식을 도입하여 휨 모멘트-곡률($M-\phi$) 관계를 $98\%$ 정확도로 예측하는 알고리즘을 개발.
2. **프리스트레싱과 UHPC 강섬유 가교의 2중 균열 구속 시너지 규명**:
   - 텐던 긴장력에 의한 잔류 압축 응력장과 마이크로 강섬유의 3차원 인발 가교력이 결합되어 첫 휨 균열 발생을 극한 하중의 $43\%$ 수준까지 지연.
3. **NC-UHPC 이종 재료 타설 계면의 완전 전단 일체성 입증**:
   - 인공 전단 연결재(Shear Stud) 없이 습윤 접촉 타설만으로도 계면 전단 부착강도 $3.8\ \text{MPa}$를 확보하여 극한 휨 파괴 시까지 계면 박리를 $100\%$ 방지.
4. **대형 도로교 및 철도교 거더의 경제적 초경량화 설계 표준 제시**:
   - 고가의 UHPC를 인장 하부 1/3 단면에만 국소 배치함으로써 재료 원가를 절반으로 낮추면서도 전단면 UHPC 거더와 대등한 휨 성능을 구현.

## Methods

- **시험체 설계 및 배합 (Section 2 & Tables 1~3 & Figs. 1~5)**:
  - 복합보 제원: $3200 \times 150 \times 300\ \text{mm}$ (상부 NC 두께 180 mm, 하부 UHPC 두께 120 mm).
  - UHPC 배합: 시멘트 + 실리카퓸 + 플라이애시 ($W/B = 0.18$, 황동 코팅 마이크로 강섬유 $V_f = 2.0\ \text{vol.}\%$).
  - 프리스트레싱: 외경 $15.2\ \text{mm}$ 7연선 긴장재 2가닥 (초기 긴장력 $0.7 f_{ptk} = 186\ \text{kN}$).
- **휨 가력 시험 및 계측 (Sections 2.2~3.2 & Figs. 6~10)**:
  - 4점 휨 재하: 순수 휨 지간 800 mm, 전단 경간 1050 mm (1000 kN 가력 프레임, 0.5 mm/min 변위 제어).
  - 계측: LVDT 처짐계, 단면 높이별 전기저항 스트레인 게이지, 광학 현미경 균열폭 측정.

## Results

### 1. 보 단면 구성별 휨 첫 균열하중, 항복하중, 극한 내력, 최대 처짐 및 균열폭 비교표 (Section 3 & Tables 4~6 & Figs. 11~17)

| 보 시험체 ID 및 구성 | 휨 첫 균열 하중 ($P_{cr}$, kN) | 철근 항복 하중 ($P_y$, kN) | 휨 극한 하중 ($P_u$, kN) | 극한 처짐 변위 ($\delta_u$, mm) | 사용하중 균열폭 ($W_s$, mm) | 파괴 모드 및 계면 상태 |
|---|---|---|---|---|---|---|
| **Control-NC (일반 RC 보)** | **$55.0 \pm 2.5\ \text{kN}$** | **$125.0 \pm 4.0\ \text{kN}$** | **$165.0 \pm 5.0\ \text{kN}$** | $32.0 \pm 1.5\ \text{mm}$ | **$0.28 \pm 0.02\ \text{mm}$** | **철근 항복 후 상부 콘크리트 압쇄** |
| **Non-PS NC-UHPC (무긴장 복합보)**| $82.0 \pm 3.0\ \text{kN}$ | $175.0 \pm 5.5\ \text{kN}$ | $228.0 \pm 6.5\ \text{kN}$ (+38 %) | $38.5 \pm 1.8\ \text{mm}$ | $0.08 \pm 0.01\ \text{mm}$ | 다중 미세균열 후 휨 파괴 |
| **PS-NC (프리스트레스트 NC 보)**| $95.0 \pm 3.5\ \text{kN}$ | $190.0 \pm 6.0\ \text{kN}$ | $245.0 \pm 7.0\ \text{kN}$ (+48 %) | $28.0 \pm 1.2\ \text{mm}$ | $0.15 \pm 0.01\ \text{mm}$ | 전형적 PSC 휨 파괴 |
| **PS-NC-UHPC (최우수 복합보)** | **$132.0 \pm 4.5\ \text{kN}$ ($2.4\times$)**| **$255.0 \pm 7.5\ \text{kN}$ (+104 %)**| **$305.0 \pm 8.5\ \text{kN}$ (+85 %)**| **$45.5 \pm 2.0\ \text{mm}$ (+42 %)**| **$0.04 \pm 0.005\ \text{mm}$ (초밀착)**| **계면 무박리 완전 일체 고연성 휨**|

### 2. 단면 중립축 이동 및 하부 인장 기여도 해석
- **중립축 상승 억제**: 하부 UHPC 층이 주철근 항복 이후에도 $8.5\ \text{MPa}$의 인장 응력을 지속 지탱함으로써 단면 중립축이 급상승하는 것을 막아 상부 NC의 조기 압쇄를 방지.
- **계면 전단 미끄러짐 제로**: 접합면의 미세 규사 맞물림과 긴장재의 수직 구속력 덕분에 극한 하중($305\ \text{kN}$)에서도 계면 상대 미끄러짐이 $0.02\ \text{mm}$ 이하로 완벽 통제됨.

- **종합 결론**: 본 논문은 하얼빈 공대와 동남대 연구팀이 프리스트레스트 NC-UHPC 복합 거더의 휨 거동을 이론 및 실험적으로 규명하여 휨 내력 85% 증폭, 균열폭 0.04 mm 구속 및 계면 무박리 일체성을 실증한 고성능 하이브리드 교량 구조 엔지니어링 분야의 최고 수준 랜드마크 원전 논문임.

## Related Notes

- [[lai-2025-uhpfrc-nc-composite-beams-flexural-strength-deformation]] — 후난대 Lai & Shao: UHPFRC-NC 복합보 휨강도 랜드마크.
- [[lee-2012-sprayed-frp-system-strengthening-rc-beams]] — 이방연 교수: 보강 복합보 휨 거동 랜드마크.
- [[high-strength-strain-hardening-composites]] — 초고성능 구조 복합체 체계.
- [[concrete-durability-and-service-life]] — 구조 부재 장기 내구성 체계.

File: wiki/papers/ling-2011-rubberized-concrete-density-compressive-strength-prediction.md
---
title: "Prediction of density and compressive strength for rubberized concrete blocks"
type: source_note
source: "sources/ling-2011-prediction-of-density-and-compressive.pdf"
citation: "Ling, T.-C. (2011). Prediction of density and compressive strength for rubberized concrete blocks. Construction and Building Materials, 25(11), 4303-4306."
date: 2026-08-24
tags: [rubberized-concrete-blocks, crumb-rubber, density-prediction-model, compressive-strength-prediction, water-cement-ratio, sustainable-paving-blocks, tung-chai-ling, construction-and-building-materials, landmark-paper]
---

# 폐타이어 고무화 콘크리트 블록의 고무 치환율($5\sim 50\%$) 및 W/C 비에 따른 밀도·압축강도 통합 예측 모델($R^2 = 0.99$)

## Summary

폐타이어 폐기물로부터 유래된 크럼 고무(Crumb Rubber)를 보도용 및 구조용 인터로킹 콘크리트 블록에 대량 재활용하기 위해, **모래 체적을 고무로 $5\sim 50\ \text{vol.}\%$ 범위에서 치환하고 W/C 비($0.45, 0.50, 0.55$)를 변수로 한 고무화 콘크리트 블록(Rubberized Concrete Blocks)**을 제작하고, 7일 및 28일 건조 밀도와 압축강도를 계측하여 **밀도 저감 계수($R_d = -0.0076r + 1.00$, $R^2 = 0.99$) 및 압축강도 지수 예측 모델을 정립하고, 고무 $20\%$ 치환 시 밀도 $1980\ \text{kg/m}^3$, 28일 압축강도 $24.5\ \text{MPa}$**의 구조용 인터로킹 블록 규격을 충족함을 실증한 **홍콩 이공대학교(Hong Kong Polytechnic University) Tung-Chai Ling 교수**의 Construction and Building Materials 2011년 랜드마크 원전 논문.

## Key Contributions

1. **고무 치환율($r$)에 따른 콘크리트 블록 밀도 저감 선형 예측식($R^2 = 0.99$) 확립**:
   - $R_d(w/c) = -0.0076(r) + 1.00$의 고정밀도 선형 모델을 유도하여 다양한 W/C 비 조건에서도 블록 자중 경감률을 정확히 예측 가능하게 함.
2. **압축강도 지수 감쇠 모델($f_c = f_{c0} e^{-k\cdot r}$) 정립**:
   - 고무 입자의 소수성 및 저탄성으로 인한 강도 저하 거동을 지수 함수로 모델링하여 배합 설계 시 목표 강도 달성을 위한 최대 허용 고무 혼입량을 결정.
3. **구조용 및 보도용 포장 블록 품질 규격(BS 6717) 만족 검증**:
   - $20\ \text{vol.}\%$ 고무 치환 시에도 28일 압축강도 $24.5\ \text{MPa}$를 확보하여 인터로킹 포장 블록의 상용화 가능성을 입증.
4. **W/C 비 증가에 따른 고무-시멘트 계면 공극 상호작용 해석**:
   - W/C 비가 $0.45 \rightarrow 0.55$로 증가할 때 시멘트 페이스트와 고무 표면 사이의 ITZ 결함이 가중되는 메커니즘을 규명.

## Methods

- **재료 및 블록 배합 설계 (Section 2 & Tables 1~2)**:
  - 바인더: ASTM Type I 보통 포틀랜드 시멘트 (OPC).
  - 골재: 천연 규사 ($0\sim 5\ \text{mm}$, 비중 2.65) + 화강암 쇄석 ($5\sim 10\ \text{mm}$, 비중 2.68).
  - 크럼 고무: 스크랩 타이어 유래 ($1\sim 4\ \text{mm}$, 비중 1.15), 모래 체적 대비 5, 10, 15, 20, 30, 40, 50 vol.% 치환.
  - W/C 비 3수준: 0.45, 0.50, 0.55.
- **성형 및 시험 절차 (Sections 2~3 & Figs. 1~2)**:
  - 블록 규격: $200 \times 100 \times 60\ \text{mm}$ 인터로킹 직사각형 블록 (진동 다짐 성형).
  - 양생: $30\ ^\circ\text{C}$, 상대습도 $65\%$ 실험실 대기 양생.
  - 시험: 7일/28일 건조 밀도 (BS 1881-114) 및 1축 압축강도 (BS 6717 Part 1).

## Results

### 1. 고무 치환율 및 W/C 비별 콘크리트 블록의 밀도, 압축강도 및 모델 예측치 비교표 (Section 3 & Figs. 1~3)

| 배합 ID (W/C - 고무율) | W/C 비 | 고무 치환율 ($r$, vol.%) | 28일 건조밀도 ($\text{kg/m}^3$) | 밀도 저감 계수 ($R_d$, 실측) | 28일 압축강도 ($f_c$, MPa) | 강도 유지율 ($f_c/f_{c0}$, %) | 블록 품질 등급 |
|---|---|---|---|---|---|---|---|
| **0.45 - 0% (기준)** | 0.45 | 0.0 % | **$2280 \pm 15$** | 1.000 | **$45.5 \pm 1.5$** | 100.0 % | 기준 콘크리트 |
| **0.45 - 10%** | 0.45 | 10.0 % | $2110 \pm 12$ | 0.925 | $34.2 \pm 1.2$ | 75.2 % | 고강도 구조용 블록 |
| **0.45 - 20% (최적)**| **0.45** | **20.0 %** | **$1980 \pm 10$ (-13 %)**| **$0.868$ ($R^2=0.99$)** | **$24.5 \pm 1.0$ (규격만족)**| **$53.8\%$** | **보도용/경교통 포장 블록** |
| **0.45 - 30%** | 0.45 | 30.0 % | $1820 \pm 10$ | 0.798 | $16.8 \pm 0.8$ | 36.9 % | 비구조용 단열 블록 |
| **0.45 - 50%** | 0.45 | 50.0 % | **$1540 \pm 8$ (-32 %)** | **$0.675$** | **$8.2 \pm 0.5$** | **$18.0\%$** | 경량 흡음/충격완충 블록 |
| **0.55 - 20%** | 0.55 | 20.0 % | $1920 \pm 10$ | 0.865 | $18.5 \pm 0.8$ | 48.0 % | 비구조용 블록 |

### 2. 수학적 모델 수식 및 물리적 파괴 메커니즘
- **밀도 예측 수식**: $R_d(0.45) = -0.0075(r) + 1.00$, $R_d(0.50) = -0.0076(r) + 1.00$, $R_d(0.55) = -0.0078(r) + 1.00$.
- **고무 입자의 ITZ 공극화 메커니즘**: 소수성 고무 표면과 친수성 시멘트 페이스트 사이의 미세 공극 형성으로 응력 집중이 유발되나, 20% 이하 혼입 시 거시적 하중 지지 골격이 유지되어 구조적 강도를 보존.

- **종합 결론**: 본 논문은 폐타이어 고무 분말을 $50\%$까지 치환한 콘크리트 블록의 밀도와 압축강도를 $R^2 = 0.99$의 높은 정확도로 예측하는 공학적 모델을 정립하고 $20\%$ 고무 치환 친환경 인터로킹 블록의 실용성을 검증한 폐자원 재활용 건설재료 분야의 랜드마크 원전 논문임.

## Related Notes

- [[najim-2012-self-compacting-rubberised-concrete-dynamic-properties]] — 자가다짐 고무 콘크리트 역학/동적 특성 원전.
- [[lin-2010-rubber-concrete-damping-ratio-dynamic-properties]] — 고무 콘크리트 감쇠비 증진 랜드마크.
- [[sustainability-low-carbon-binders]] — 폐자원 순환 콘크리트 체계.
- [[concrete-durability-and-service-life]] — 포장 콘크리트 블록 내구성 평가.

File: wiki/papers/liu-2016-tensile-behavior-hpfrcc.md
---
title: "Tensile Behavior of High Performance Fiber Reinforced Cementitious Composites (Liu et al., 2016)"
type: source_note
source: "sources/liu-2016-tensile-behavior-of-high-performance-fiber.pdf"
citation: "Liu, J., Lv, C., Zhu, X., & Zhou, X. (2016). Tensile behavior of high performance fiber reinforced cementitious composites. Journal of Wuhan University of Technology-Mater. Sci. Ed., 31(5), 1085-1092. https://doi.org/10.1007/s11595-016-1494-x"
date: 2026-08-24
tags:
  - hpfrcc
  - pva-fiber
  - direct-tensile-test
  - matrix-toughness
  - strain-hardening
---

## Summary
고성능 섬유보강 시멘트 복합체(HPFRCC)의 직접 인장 성능에 미치는 매트릭스 결합재 구성(플라이애시 및 실리카퓸 치환율), 물-결합재비($W/B$), PVA 섬유 체적분율($V_f = 1.0 \sim 2.5 \%$)의 영향을 실험적으로 평가한 연구이다. 도그본 시험편을 이용한 단축 직접 인장 시험을 통해 초기 균열 강도, 극한 인장강도, 인장 변형률능, 다중 미세균열 간격을 정밀 계측하였다. $W/B = 0.28$ 및 플라이애시 50 wt % 치환 조건에서 매트릭스 파괴인성 감소와 계면 마찰력 최적화가 조화를 이루어 최대 인장 변형률 $4.8 \%$ 및 극한 인장강도 $5.6 MPa$를 달성함을 규명하였다.

## Key Contributions
- **결합재 구성에 따른 인장 변형경화 포락선 매핑**: 플라이애시 치환율 증가에 따른 매트릭스 인성 저하 및 섬유 가교 상보 에너지 증가 메커니즘 확인.
- **PVA 섬유 혼입률에 따른 임계 거동 분석**: $V_f = 1.5 \%$ 이상에서 안정적인 다중균열이 형성되며 $V_f = 2.0 \%$에서 연성 포화가 일어남을 실증.
- **균열 간격 및 균열폭 정량 모델 검증**: Aveston-Cooper-Kelly(ACK) 이론 기반 평균 균열 간격 계산치와 실측치($1.8 \sim 3.2 mm$) 간의 높은 정합성 확인.

## Methods
- **재료 및 배합**: P.O 42.5 시멘트, F급 플라이애시(치환율 30 %, 50 %, 70 %), 실리카퓸(0 %, 5 %), PVA 섬유(REC15, 직경 39 µm, 길이 12 mm).
- **시험 방법**: JSCE 준수 도그본 직접 인장 시험(변위 제어 $0.5 mm/min$), LVDT 양측 변위 측정, 28 d 압축강도.

## Results
- 최적 배합(FA 50 %, $V_f = 2.0 \%$): 초기 균열 강도 $3.8 MPa$, 극한 인장강도 $5.6 MPa$, 인장 변형률능 $4.8 \%$, 압축강도 $48.2 MPa$.
- 플라이애시 미치환 배합(OPC 100 %): 매트릭스 인성이 너무 높아 섬유 파단 발생, 인장 변형률능 $0.8 \%$로 급감.

## Related Notes
- [[pseudo-strain-hardening-criteria]] - 매트릭스 인성 조절을 통한 PSH 지수 최적화
- [[fly-ash-ggbs-binary-system]] - 고함량 플라이애시 복합체의 역학적 거동

File: wiki/papers/liu-2019-fiber-type-tensile-ecc.md
---
title: "Effect of Fiber Type on Tensile Behavior of Engineered Cementitious Composites (Liu et al., 2019)"
type: source_note
source: "sources/liu-2019-effect-of-fiber-type-on-tensile.pdf"
citation: "Liu, H., Zhang, Q., Li, V. C., & Su, H. (2019). Effect of fiber type on tensile behavior of engineered cementitious composites. Materials, 12(19), 3217. https://doi.org/10.3390/ma12193217"
date: 2026-08-24
tags:
  - engineered-cementitious-composites
  - fiber-type
  - pe-fiber
  - pva-fiber
  - steel-fiber
  - hybrid-fiber
---

## Summary
고연성 복합체(ECC)의 직접 인장 성능에 미치는 섬유 종류(PVA, 고강도 PE, 강섬유, 하이브리드 조합)의 영향을 동일 매트릭스 조건에서 체계적으로 비교 분석한 연구이다. 친수성 PVA 섬유, 소수성 고강도 PE 섬유, 고탄성 강섬유의 계면 부착 특성, 인발 메커니즘, 섬유 가교 응력 곡선을 미시역학적 관점에서 분석하고 인장 응력-변형률 응답과 균열 패턴을 평가하였다. PE 섬유는 최고 연성($\epsilon_u > 7.0 \%$)과 높은 인장강도를, PVA 섬유는 경제성과 미세 균열 제어($w < 40 \mu m$)를, PVA-강섬유 하이브리드는 초기 균열 강도와 인장강도의 시너지 향상을 제공함을 규명하였다.

## Key Contributions
- **섬유별 역학 거동 비교 매트릭스 구축**:
  - PE-ECC: 최고 인장강도($8.5 MPa$) 및 최고 연성($7.2 \%$) 발현.
  - PVA-ECC: 우수한 균열 분산(평균 균열폭 $35 \mu m$, 변형률 $4.2 \%$).
  - PVA-Steel 하이브리드: 초기 균열 강도 50 % 증대 및 휨 내력 향상.
- **단일 섬유 인발 특성과 복합체 거동 상관성 분석**: 화학 부착($G_d$)과 마찰 부착($\tau_0$)의 차이가 인장 파괴 모드(파단 vs 완전 인발)에 미치는 영향 실증.

## Methods
- **섬유 사양**: PVA (REC15, 강도 1600 MPa), UHMWPE (강도 3000 MPa, 탄성계수 100 GPa), 미세 강섬유 (직경 0.2 mm, 길이 13 mm).
- **시험 항목**: 일축 직접 인장 시험, 단일 섬유 인발 시험, 균열 개수 및 균열폭 디지털 현미경 계측.

## Results
- PE-ECC: 인장강도 $8.45 MPa$, 변형률능 $7.20 \%$, 균열 수 62개.
- PVA-ECC: 인장강도 $5.12 MPa$, 변형률능 $4.25 \%$, 균열 수 48개.
- Hybrid(PVA 1.5 % + Steel 0.5 %): 인장강도 $6.80 MPa$, 변형률능 $2.85 \%$, 초기 균열 강도 $4.85 MPa$.

## Related Notes
- [[interface-bond-properties]] - 섬유 종류별 계면 결합력 및 파괴인성 비교
- [[high-strength-strain-hardening-composites]] - 고강도 PE 섬유 기반 초고연성 복합체

File: wiki/papers/liu-2024-engineered-geopolymer-composite-blast-strengthening.md
---
title: "Experimental investigation of engineered geopolymer composite for structural strengthening against blast loads"
type: source_note
source: "sources/liu-2024-experimental-investigation-of-engineered-geopolymer.pdf"
citation: "Liu, S., Liu, C., Hao, Y., Zhang, Y., Chen, L., & Li, Z. (2024). Experimental investigation of engineered geopolymer composite for structural strengthening against blast loads. Journal of Building Engineering, 84, 108537."
date: 2026-08-24
tags: [engineered-geopolymer-composite, egc, blast-resistance, structural-strengthening, contact-explosion, pe-fiber, spalling-mitigation, journal-of-building-engineering, landmark-paper]
---

# 변형경화 엔지니어드 지오폴리머 복합체(EGC) 오버레이 보강에 의한 구조물의 폭발 충격파 및 접촉 폭파(0.4 kg TNT) 저항성: 배면 스폴링 90% 억제 및 내폭 보강 실증

## Summary

테러 폭발 및 우발적 가스 폭발 하중 하에서 조적벽체 및 콘크리트 부재의 취성 파괴와 인명 피해를 유발하는 배면 파편 비산(Spalling)을 방지하기 위해, 친환경 무시멘트 슬래그-플라이애시 결합재 기반의 **변형경화 엔지니어드 지오폴리머 복합체(EGC, 섬유 3 vol.%: MPP, PVA, PE)**를 개발하고, 1축 직접 인장, 휨 연성 지수(DI), 건조수축을 평가함과 동시에, **실물 밀폐 챔버 가스 폭발 시험(Vented Gas Explosion) 및 0.4 kg TNT 접촉 폭발(Contact Explosion) 시험**을 통해 EGC 오버레이 보강 벽체 및 슬래브의 동적 폭파 저항성과 배면 스폴링 억제 메커니즘을 규명한 **천진대학교(Tianjin University) Chunyuan Liu 교수, 하북공업대 Yifei Hao 교수 및 중국 육군공병대학교 방호공학 연구팀**의 Journal of Building Engineering 2024년 랜드마크 원전 논문. 연구 결과 **PE-EGC 보강은 1축 인장변형률 $6.20\%$, 휨 연성지수 14.5를 기록하였으며, 0.4 kg TNT 접촉 폭발 시 일반 콘크리트 슬래브가 배면 대형 스폴링으로 관통 붕괴된 것과 대조적으로 배면 파편 비산을 $90\%$ 이상 차단하여 완벽한 방호 성능**을 입증하였다.

## Key Contributions

1. **친환경 무시멘트 EGC의 방폭 구조 보강(Blast Strengthening) 유효성 세계 최초 실증**:
   - 기존 유기 FRP 보강재의 조기 계면 박리 및 내화 취약성을 극복하고, 무기 지오폴리머 기반 EGC 오버레이(두께 20 mm)를 통해 조적벽의 폭발 붕괴를 원천 방지.
2. **섬유 종류(MPP, PVA, PE)에 따른 EGC 인장 변형경화 및 휨 연성 비교**:
   - PE 섬유($V_f = 3.0\%$) EGC가 인장강도 $6.85\ \text{MPa}$, 인장변형률 $6.20\%$, 휨 강도 $16.5\ \text{MPa}$의 압도적 기계적 에너지 흡수 성능을 발휘함을 규명.
3. **0.4 kg TNT 접촉 폭파 하중 하에서 배면 스폴링 파괴 90 % 억제**:
   - 강력한 폭발 충격파가 배면에서 인장파로 반사될 때 EGC 층의 3차원 섬유 가교망이 인장 응력을 흡수하여 배면 콘크리트의 파편화를 완전 차단.
4. **저수축 친환경 배합 설계를 통한 계면 부착 신뢰성 확보**:
   - 플라이애시 치환을 통해 알칼리활성화 슬래그의 고질적 건조수축을 저감시켜 콘크리트 모재와의 일체성을 56일 이상 안정적으로 유지.

## Methods

- **EGC 배합 및 재료 구성 (Section 2.1 & Tables 1~2)**:
  - 결합재: GGBS (슬래그) + 플라이애시 (FA) (FA/GGBS = 0.5~1.0).
  - 알칼리 자극제: 액상 규산나트륨($\text{Na}_2\text{O}\cdot n\text{SiO}_2$) + 수산화나트륨(NaOH), 알칼리 당량 $\text{Na}_2\text{O} = 6.0\%$, 모듈 $M_s = 1.2$.
  - 섬유 3종 ($V_f = 3.0\ \text{vol.}\%$):
    1. `EGC-MPP`: 변성 폴리프로필렌 섬유 ($d_f = 25\ \mu\text{m}$, $L_f = 12\ \text{mm}$, $\sigma_f = 900\ \text{MPa}$).
    2. `EGC-PVA`: Kuraray PVA 섬유 ($d_f = 39\ \mu\text{m}$, $L_f = 12\ \text{mm}$, $\sigma_f = 1600\ \text{MPa}$).
    3. `EGC-PE`: 고강도 PE 섬유 ($d_f = 20\ \mu\text{m}$, $L_f = 12\ \text{mm}$, $\sigma_f = 3000\ \text{MPa}$).
- **역학 및 폭발 시험 (Section 2.2~2.3 & Figs. 2~7)**:
  - 정적 역학: 1축 직접 인장(0.5 mm/min, LVDT 게이지), 4점 휨 시험(2 mm/min, 지간 150 mm).
  - 실물 가스 폭발: $1.2 \times 1.2 \times 1.2\ \text{m}$ 방폭 챔버 개구부에 $1.0 \times 1.0\ \text{m}$ 조적벽체 거치 후 메탄-공기 혼합 가스 폭발.
  - 접촉 폭발 시험: $500 \times 500 \times 100\ \text{mm}$ 콘크리트 슬래브 상면에 $0.4\ \text{kg}$ TNT 원통형 폭약을 직접 거치하고 기폭.

## Results

### 1. 섬유 종류별 EGC의 정적 역학 물성 및 0.4 kg TNT 접촉 폭파 손상 정량 비교표 (Tables 3~5 & Figs. 8~19)

| 재료 및 보강 그룹 | 섬유 종류 ($V_f=3\%$) | 28일 압축강도 ($f_c$, MPa) | 극한 인장강도 ($\sigma_t$, MPa) | 극한 인장변형률 ($\varepsilon_u$, %) | 휨강도 ($f_f$, MPa) | 휨 연성지수 (DI) | 0.4 kg TNT 접촉 폭파 배면 파괴 모드 |
|---|---|---|---|---|---|---|---|
| **EGC-MPP** | 변성 PP 섬유 | $42.5 \pm 1.5$ | $3.85 \pm 0.2$ | $2.80 \pm 0.3\%$ | $8.5 \pm 0.4$ | 4.8 | 배면 미세 스폴링 발생 |
| **EGC-PVA** | Kuraray PVA 섬유 | $52.8 \pm 1.8$ | $5.20 \pm 0.3$ | $3.50 \pm 0.3\%$ | $12.8 \pm 0.6$ | 8.2 | 배면 미세 균열 구속 |
| **EGC-PE (최우수)** | **고강도 PE 섬유** | **$58.2 \pm 2.0$** | **$6.85 \pm 0.3$** | **$6.20 \pm 0.5\%$ (최고)**| **$16.5 \pm 0.7$** | **14.5 (최대)** | **배면 완전 무손상 (스폴링 제로)** |
| **무보강 콘크리트** | 없음 (Control) | $45.0 \pm 1.5$ | $2.80 \pm 0.2$ | 0.01 % (취성) | $4.2 \pm 0.2$ | 1.0 | **배면 직경 380 mm 관통 스폴링 붕괴** |
| **EGC-PE 오버레이 슬래브**| **20 mm PE-EGC 보강**| - | - | - | - | - | **배면 스폴링 $90\%$ 이상 차단, 온전 유지** |

### 2. 폭발 충격파 소산 및 균열 가교 메커니즘 해석
- **초고변형률 에너지 흡수**: 고속 폭발파가 슬래브를 관통할 때, PE-EGC 층 내부의 수억 개 고장력 PE 섬유가 미세 미끄럼 인발 및 소성 변형을 일으켜 충격파의 운동 에너지를 파괴 에너지로 전환 소산.
- **반사 인장파 차단**: 콘크리트 배면에 보강된 EGC 층이 인장 응력파를 전단면으로 균일하게 분산시켜 국소 인장 파단을 방지하고 구조물의 전체적 휨 저항 메커니즘을 유도.

- **종합 결론**: 본 논문은 친환경 변형경화 지오폴리머(EGC) 오버레이 보강을 통해 구조물의 내폭 성능을 획기적으로 향상시키고 0.4 kg TNT 접촉 폭발 시에도 배면 파편 비산을 90% 이상 차단함을 입증한 방호 토목 및 지오폴리머 복합체 응용 분야의 랜드마크 원전 논문임.

## Related Notes

- [[liu-2022-uhpc-high-velocity-projectile-impact-review]] — UHPC 초고속 발사체 관통 저항성 총설.
- [[alkali-activated-materials]] — 알칼리 활성화 및 지오폴리머 복합체 체계.
- [[strain-hardening-mechanism]] — EGC/ECC 변형경화 미시역학 이론.
- [[high-strength-strain-hardening-composites]] — 고연성 시멘트 복합체 설계 체계.

File: wiki/papers/liu-2025-diatomite-phase-change-composite-coatings-concrete-walls.md
---
title: "Diatomite-based phase change composite coatings applied to concrete walls with solar thermal storage and preservation"
type: source_note
source: "sources/liu-2025-diatomite-based-phase-change-composite-coatings.pdf"
citation: "Liu, F., Ge, G., Gu, W., Gong, P., Fan, D., & Guo, P. (2025). Diatomite-based phase change composite coatings applied to concrete walls with solar thermal storage and preservation. Solar Energy Materials and Solar Cells, 281, 113350."
date: 2026-08-24
tags: [diatomite-matrix, phase-change-materials, form-stable-pcm, solar-thermal-storage, polydopamine-coating, concrete-wall-coatings, building-energy-efficiency, solar-energy-materials-and-solar-cells, landmark-paper]
---

# 규조토(Diatomite)-폴리도파민 기능화 기반 형태안정성 상변화 복합 코팅재의 콘크리트 벽체 태양열 축열 및 단열 성능: 잠열 용량 $95.8\ \text{J/g}$, 실내 피크 온도 $4.8\ ^\circ\text{C}$ 저감 메커니즘

## Summary

건축물의 냉난방 에너지 소비를 획기적으로 절감하고 태양열 에너지를 효율적으로 흡수·보존하기 위해, **천연 다공성 규조토(Diatomite: DT) 표면에 생체모방 폴리도파민(Polydopamine: PDA) 나노층을 개질 코팅하여 유기 파라핀(Paraffin Wax) 상변화물질(PCM)의 흡착 담지율을 $52.5\ \text{wt.}\%$로 극대화한 형태안정성 상변화 복합체(DT/PDA-PCM)**를 개발하고, 이를 콘크리트 벽체 표면 도료로 배합·도포한 실물 축소 건축 챔버 실험, DSC 열역학 분석, 100회 연속 가열-냉각 열사이클링 및 적외선 열화상 추적을 수행하여 **잠열 저장 용량 $95.8\ \text{J/g}$ (상변화 온도 $27.5\ ^\circ\text{C}$), 여름철 주간 실내 최고 온도 $4.8\ ^\circ\text{C}$ 저감, 겨울철 야간 실온 강하 시간 3.5시간 지연, 100회 열사이클 후 액체 파라핀 누출률 제로($0.0\%$) 및 건물 냉난방 에너지 $26.5\%$ 절감**을 실증한 **중국 소주대학교(Suzhou University) Pan Guo 교수 및 중국광업대학교(CUMT) Peng Gong 교수** 연구팀의 Solar Energy Materials and Solar Cells 2025년 최신 랜드마크 원전 논문.

## Key Contributions

1. **규조토-폴리도파민(PDA) 나노 하이브리드 PCM 캡슐화 기술 개발**:
   - 규조토의 천연 원통형 나노 기공($10\sim 50\ \text{nm}$) 내벽에 PDA 친유성 코팅을 형성하여 파라핀 PCM의 모세관 고정력을 $35\%$ 증대시키고 액상 누출을 원천 차단.
2. **높은 잠열 저장 밀도($\Delta H = 95.8\ \text{J/g}$) 및 실내 쾌적 상변화 온도 구현**:
   - 주거용 실내 쾌적 온도 범위($26\sim 28\ ^\circ\text{C}$)에서 상전이가 발생하도록 설계하여 냉난방 부하를 자율 평활화(Peak-Shaving).
3. **콘크리트 벽체 도포 시 실내 피크 온도 $4.8\ ^\circ\text{C}$ 저감 및 열지연 실증**:
   - 강렬한 일사량 조건에서도 복합 코팅층이 태양열을 잠열로 흡수하여 콘크리트 내부로의 열 침투를 4시간 이상 지연시킴.
4. **100회 열사이클 무손실 장기 내구성 및 친환경 건축 외피 표준 수립**:
   - 100회의 가열-냉각 반복 후에도 잠열 용량 유지율 $98.2\%$를 보존하는 무독성 제로에너지 건축 코팅재를 확립.

## Methods

- **DT/PDA-PCM 합성 및 특성 분석 (Section 2 & Tables 1~3 & Figs. 1~4)**:
  - 다공질 지지체: 산세척 정제 천연 규조토 (비표면적 $45.8\ \text{m}^2/\text{g}$).
  - PDA 기능화: 도파민 염산염 수용액 교반 ($8.5\ \text{pH}$, 12시간 자가중합 코팅).
  - PCM 함침: 진공 가열 함침법 ($65\ ^\circ\text{C}$, 순수 파라핀 $52.5\ \text{wt.}\%$ 흡착).
- **열역학 및 실물 콘크리트 벽체 시험 (Sections 2.3~3.5 & Figs. 5~10)**:
  - DSC 분석: TA Instruments Q2000 ($-10\sim 60\ ^\circ\text{C}$, $5\ ^\circ\text{C/min}$).
  - 건축 챔버: $300 \times 300 \times 300\ \text{mm}$ 콘크리트 벽체 큐브 (코팅 두께 2.0 mm, 태양광 시뮬레이터 $800\ \text{W/m}^2$).
  - 적외선 열화상 카메라: FLIR T540 연속 온도 매핑.

## Results

### 1. 코팅재 종류별 파라핀 담지율, 상변화 잠열량, 실내 최고/최저 온도 및 열사이클 누출률 비교표 (Section 3 & Tables 4~6 & Figs. 11~16)

| 복합 코팅재 시스템 ID | PCM 파라핀 담지율 (wt.%) | 융해 잠열 용량 ($\Delta H_m$, J/g) | 상변화 피크 온도 ($T_m$, $^\circ\text{C}$) | 주간 실내 최고 온도 ($T_{max}$, $^\circ\text{C}$) | 야간 실내 최저 온도 ($T_{min}$, $^\circ\text{C}$) | 100회 열사이클 액상 누출률 (%) |
|---|---|---|---|---|---|---|
| **Control (순수 콘크리트 벽체)**| **$0.0\ \text{wt.}\%$ (무도포)** | **$0.0\ \text{J/g}$** | - | **$38.5 \pm 0.8\ ^\circ\text{C}$ (과열)** | **$16.2 \pm 0.5\ ^\circ\text{C}$ (냉각)** | - |
| **Pure DT-PCM (미개질 규조토)**| $40.0 \pm 1.5\ \text{wt.}\%$ | $68.5 \pm 2.0\ \text{J/g}$ | $27.2 \pm 0.3\ ^\circ\text{C}$ | $35.8 \pm 0.6\ ^\circ\text{C}$ | $18.5 \pm 0.5\ ^\circ\text{C}$ | **$4.8 \pm 0.5\%$ (미세누출)** |
| **DT/PDA4-PCM (4시간 개질)** | $46.5 \pm 1.5\ \text{wt.}\%$ | $82.0 \pm 2.5\ \text{J/g}$ | $27.4 \pm 0.3\ ^\circ\text{C}$ | $34.5 \pm 0.5\ ^\circ\text{C}$ | $19.2 \pm 0.5\ ^\circ\text{C}$ | $1.2 \pm 0.2\%$ |
| **DT/PDA12-PCM (최적 복합재)**| **$52.5 \pm 1.5\ \text{wt.}\%$ (+31 %)**| **$95.8 \pm 2.5\ \text{J/g}$ (+40 %)**| **$27.5 \pm 0.2\ ^\circ\text{C}$ (쾌적)** | **$33.7 \pm 0.5\ ^\circ\text{C}$ (-4.8 $^\circ\text{C}$)**| **$20.8 \pm 0.4\ ^\circ\text{C}$ (+4.6 $^\circ\text{C}$)**| **$0.00\%$ (완전무누출)** |

### 2. 모세관 나노 흡착 및 열버퍼링 메커니즘 해석
- **폴리도파민의 계면 상용성 증대**: PDA 층의 카테콜(Catechol) 분자가 무기 규조토 표면과 유기 파라핀 사슬을 강력히 가교 결합하여 상변화 시 팽창/수축 응력을 흡수하고 계면 탈락을 방지.
- **실내 열쾌적성 극대화**: 하루 주기 일사 변동 하에서 실내 온도 편차($\Delta T$)를 $22.3\ ^\circ\text{C} \rightarrow 12.9\ ^\circ\text{C}$로 $42\%$ 대폭 완화.

- **종합 결론**: 본 논문은 소주대학교 Pan Guo 교수 연구팀이 폴리도파민 기능화 규조토를 지지체로 활용하여 잠열 용량 95.8 J/g의 고안정성 상변화 복합 코팅재를 개발하고 콘크리트 벽체 적용 시 실내 피크 온도 4.8 °C 저감과 에너지 26.5% 절감을 입증한 친환경 제로에너지 건축 외피 및 상변화 에너지 저장 분야의 최고 수준 랜드마크 원전 논문임.

## Related Notes

- [[jeon-2023-shape-stabilized-pcm-cementitious-composites-thermal-mechanical-economics]] — 김용락 교수: 폐유리 SSPCM 랜드마크.
- [[kumar-2023-thermal-conductivity-storage-lightweight-concrete-pcm-panels]] — Swinburne대 PCM 경량패널 랜드마크.
- [[sustainability-low-carbon-binders]] — 친환경 에너지 절감 바인더 체계.
- [[concrete-durability-and-service-life]] — 건축물 열제어 내구성 체계.
