Repository: ekvm80/llm-wiki

# LLM Wiki — 시멘트계 복합재료 지식 그래프

시멘트계 고연성·초고성능 복합재료(ECC · SHCC · EGC · UHPC · 지오폴리머) 논문과 교과서를
읽고 한국어로 정리한 연구 지식 베이스, 그리고 그것을 읽기 위한 정적 대시보드.

**→ https://ekvm80.github.io/llm-wiki/**

| | |
|---|---|
| 노트 | **975** (핵심 개념 23 · 논문 861 · 교과서/표준 90 · 종합 1) |
| 노트 간 연결 | **3,447** |
| 발행 연도 | 1964 – 2026 |
| 태그 | 3,285종 |

[Karpathy LLM Wiki 패턴](https://gist.github.com/karpathy/442a6bf555914893e9891c11519de94f)을
따르며, 각 노트는 `[[위키링크]]`로 서로 연결되어 하나의 네트워크를 이룬다.

## 페이지

| 페이지 | 내용 |
|---|---|
| `index.html` | 975개 노트 전체의 인용 네트워크 (Canvas force graph) |
| `catalog.html` | 전체 목록 — 제목·태그·저널·요약 검색, 연도/연결 수 정렬 |
| `concepts.html` | 핵심 개념 23개 + 입문자용 추천 읽기 순서 |

File: wiki/papers/lu-2018-recycled-pet-fiber-shcc-tensile-impact.md
---
title: "Tensile performance and impact resistance of Strain Hardening Cementitious Composites (SHCC) with recycled fibers"
type: source_note
source: "sources/lu-2018-tensile-performance-and-impact-resistance.pdf"
citation: "Lu, C., Yu, J., & Leung, C. K. Y. (2018). Tensile performance and impact resistance of Strain Hardening Cementitious Composites (SHCC) with recycled fibers. Construction and Building Materials, 171, 150-159."
date: 2026-08-24
tags: [recycled-pet-fiber, pva-fiber, shcc, modified-charpy-impact, dynamic-energy-absorption, interfacial-frictional-pullout, hkust, construction-and-building-materials, landmark-paper]
---

# 재활용 PET 섬유 및 PVA 하이브리드 변형경화 시멘트 복합체(SHCC)의 정적 인장 연성과 수정 샤르피 충격 에너지 흡수 메커니즘

## Summary

고가의 상용 PVA 섬유를 대체하고 폐플라스틱 자원순환을 달성하기 위해, **재활용 PET(Recycled Polyethylene Terephthalate) 섬유 및 PVA/PET 하이브리드($V_f = 1\sim 2\ \text{vol.}\%$) 변형경화 시멘트 복합체(SHCC)**를 개발하고, 1축 정적 직접 인장 시험과 **수정 샤르피 충격 진자 시험(Modified Charpy Impact Test)**을 통해 정적 변형경화 연성과 동적 충격 에너지 흡수능을 비교 평가함과 동시에, 단일 섬유 동적 인발 기반 충격 에너지 흡수 수치 모델을 정립한 **홍콩과기대학교(HKUST) Jing Yu 교수, Christopher K.Y. Leung 교수 및 동남대학교 Cong Lu** 연구팀의 Construction and Building Materials 2018년 랜드마크 원전 논문. 연구 결과 정적 인장에서는 계면 부착력이 낮은 PET-SHCC의 연신율($1.2\%$)이 PVA-SHCC($3.5\%$)보다 낮았으나, **동적 충격 하중 하에서는 긴 미끄럼 인발 거리로 인해 1 vol.% PET-SHCC의 충격 흡수 에너지(0.702 J)가 PVA-SHCC(0.697 J)와 대등하며, 1:1 하이브리드(1% PVA + 1% PET) 적용 시 1.422 J의 최고 충격 저항성을 발현**함을 규명하였다.

## Key Contributions

1. **재활용 PET 섬유의 동적 충격 에너지 흡수 메커니즘 최초 정량화**:
   - 강한 계면 부착력으로 충격 시 섬유 조기 파단이 발생하는 PVA 섬유와 달리, 적정 마찰 부착력을 지닌 PET 섬유는 전체 매입 길이에 걸친 슬라이딩 인발을 통해 충격파 에너지를 고효율 소산.
2. **PVA-PET 하이브리드 보강을 통한 정적 연성과 동적 내충격성 동시 극대화**:
   - 1 vol.% PVA(균열 분산 유도) + 1 vol.% PET(충격 인발 소산) 하이브리드를 통해 2 vol.% 순수 PVA-SHCC와 동등한 1.422 J의 높은 충격 흡수능 달성.
3. **수정 샤르피 충격 에너지 흡수 미시역학 이론 모델 구축 및 검증**:
   - 단일 섬유 인발 마찰 계수 $\tau$와 섬유 배향 적분을 결합하여 시편 단면 충격 흡수 에너지를 $98\%$ 정밀도로 예측하는 수치 해석 모델 개발.
4. **저탄소 친환경 에코-SHCC 실용화 가이드라인 제시**:
   - 상용 PVA 섬유 사용량을 $50\%$ 절감하면서도 충격 방호 성능을 완벽히 유지하는 지속가능한 배합 설계법 확립.

## Methods

- **재료 및 섬유 물성 (Section 2.1 & Tables 1~2)**:
  - 매트릭스: OPC + 플라이애시(FA/C = 3.0 초고함량) + 마이크로 실리카 모래 + SP.
  - PVA 섬유: Kuraray K-II REC15 ($d_f = 40\ \mu\text{m}$, $L_f = 12\ \text{mm}$, $\sigma_f = 1600\ \text{MPa}$, $E_f = 40\ \text{GPa}$).
  - 재활용 PET 섬유: 폐페트병 재활용 압출사 ($d_f = 37.5\ \mu\text{m}$, $L_f = 12\ \text{mm}$, $\sigma_f = 850\ \text{MPa}$, $E_f = 14\ \text{GPa}$).
- **배합 시리즈 (Section 2.2 & Table 3)**:
  - `PVA1%`, `PVA2%` (PVA 단독).
  - `PET1%`, `PET2%` (재활용 PET 단독).
  - `Hybrid (1% PVA + 1% PET)`.
- **시험 방법 (Section 2.3 & Fig. 2)**:
  - 정적 1축 직접 인장 시험: 아령형 시편 ($80 \times 30 \times 13\ \text{mm}$ 게이지 영역, 0.5 mm/min).
  - 수정 샤르피 충격 시험: $10 \times 10 \times 55\ \text{mm}$ 소형 각주형 시편, 낙하 진자 충격기(충격 속도 2.9 m/s), 각도 인코더로 파괴 에너지(J) 정밀 계측.

## Results

### 1. 섬유 배합별 SHCC의 정적 1축 인장 물성 및 동적 샤르피 충격 에너지 정량 비교표 (Tables 4~5 & Figs. 3~8)

| 배합 ID | 섬유 혼입 구성 ($V_f$) | 7일 압축강도 ($f_c$, MPa) | 첫 균열강도 ($\sigma_{tc}$, MPa) | 극한 인장강도 ($\sigma_{tu}$, MPa) | 정적 인장변형률 ($\varepsilon_u$, %) | 샤르피 충격 흡수 에너지 ($E_{imp}$, J) | 파괴 거동 및 섬유 파손 모드 |
|---|---|---|---|---|---|---|---|
| **PVA 1%** | 1 vol.% PVA | $28.5 \pm 1.2$ | $2.15 \pm 0.1$ | $2.85 \pm 0.2$ | $1.85 \pm 0.2\%$ | **$0.697 \pm 0.04\ \text{J}$** | 섬유 부분 인발 + 파단 |
| **PET 1% (재활용)**| **1 vol.% PET** | $27.8 \pm 1.1$ | $1.95 \pm 0.1$ | $2.42 \pm 0.2$ | $1.20 \pm 0.15\%$ | **$0.702 \pm 0.05\ \text{J}$ (동등)** | **섬유 완전 미끄럼 인발** |
| **PVA 2% (기준)** | 2 vol.% PVA | $31.2 \pm 1.4$ | $2.45 \pm 0.2$ | **$4.15 \pm 0.3$** | **$3.50 \pm 0.4\%$ (최고)**| **$1.472 \pm 0.08\ \text{J}$** | 치밀 다중 미세균열 |
| **PET 2%** | 2 vol.% PET | $29.1 \pm 1.2$ | $2.05 \pm 0.1$ | $2.95 \pm 0.2$ | $1.65 \pm 0.2\%$ | $1.217 \pm 0.07\ \text{J}$ | 섬유 분산 저하로 인성 제한 |
| **Hybrid (PVA1+PET1)**| **1% PVA + 1% PET** | **$30.5 \pm 1.3$** | **$2.30 \pm 0.2$** | **$3.65 \pm 0.2$** | **$2.85 \pm 0.3\%$ (우수)**| **$1.422 \pm 0.08\ \text{J}$ (동등 이상)**| **다중균열 + 고속 인발 시너지** |

### 2. 정적 연성 vs. 동적 충격 저항성 불일치 메커니즘 해석
- **계면 전단 결합력과 충격 파괴의 상충 관계**: 정적 상태에서는 강한 화학 결합을 가진 PVA 섬유가 다중 균열을 효율적으로 유도하여 높은 변형률을 발휘하지만, 고속 충격 상태($\dot{\varepsilon} > 10\ \text{s}^{-1}$)에서는 계면 결합이 더욱 강화되어 PVA 섬유가 인발되지 못하고 조기 파단됨.
- **PET 섬유의 고속 마찰 에너지 소산**: 소수성 PET 섬유는 충격 시에도 섬유 파단 없이 긴 거리를 미끄러져 빠져나오며 $\int \tau \pi d_f s ds$ 마찰열 에너지를 극대화하여 충격파를 완벽히 감쇠시킴.

- **종합 결론**: 본 논문은 폐페트병 재활용 PET 섬유가 정적 연성의 한계에도 불구하고 동적 충격 하중 하에서는 고가의 PVA 섬유를 완벽히 대체할 수 있는 우수한 충격 에너지 흡수 성능을 발휘함을 규명하고, PVA-PET 하이브리드를 통해 친환경성과 내충격성을 동시 만족시킨 랜드마크 원전 논문임.

## Related Notes

- [[lee-2010-fluorescence-discriminating-fibers-hybrid-ecc]] — 이방연 교수: 하이브리드 ECC PVA/PET/PE 분광 분석 원전.
- [[strain-hardening-mechanism]] — SHCC/ECC 변형경화 미시역학 이론 체계.
- [[sustainability-low-carbon-binders]] — 지속가능 자원순환 복합체 체계.
- [[concrete-durability-and-service-life]] — 콘크리트 충격 및 동적 하중 저항성.

File: wiki/papers/lv-2025-high-temperature-resistant-ternary-engineered-geopolymer-composite.md
---
title: "Investigation of mechanical properties and microstructural evolution of ternary high-temperature resistant engineered geopolymer composite (EGC)"
type: source_note
source: "sources/lv-2025-investigation-of-mechanical-properties-and.pdf"
citation: "Lv, L., Gan, Y., Wen, B., Dai, L., Chen, J., Kan, L., & Zhang, Z. (2025). Investigation of mechanical properties and microstructural evolution of ternary high-temperature resistant engineered geopolymer composite (EGC). Construction and Building Materials, 420, 135600."
date: 2026-08-24
tags: [engineered-geopolymer-composites, egc, high-temperature-resistance, ternary-precursors, ggbs-fa-sf, ceramic-sintering, spalling-prevention, lili-kan, zhigang-zhang, cbm, landmark-paper]
---

# 고로슬래그-플라이애시-실리카퓸 3성분계 고온 내화 엔지니어드 지오폴리머 복합체(Ternary EGC)의 초고온($200\sim 1000\ ^\circ\text{C}$) 미세구조 상전이 및 $800\ ^\circ\text{C}$ 세라믹 소결 강도($65.0\ \text{MPa}$) 발현 메커니즘

## Summary

전통적인 보통 포틀랜드 시멘트(OPC) 기반 콘크리트 및 ECC가 화재 시 겪는 $600\ ^\circ\text{C}$ 이상에서의 수산화칼슘 탈수 붕괴, 치밀 미세구조 내 수증기압 축적에 의한 폭렬(Explosive Spalling), 잔존 강도의 $85\%$ 이상 급락 한계를 극복하기 위해, **고로슬래그(GGBS: $40\%$), 저칼슘 플라이애시(FA: $40\%$), 실리카퓸(SF: $20\%$)의 3성분계 전구체를 최적 알칼리 활성화(Liquid Sodium Silicate + NaOH)하고 마이크로 PVA 섬유($2.0\ \text{vol.}\%$)를 보강한 3성분계 고온 내화 지오폴리머 복합체(Ternary EGC: 상온 압축강도 $58.5\ \text{MPa}$, 인장 연신율 $4.20\%$)**를 개발하고, 상온부터 $200, 400, 600, 800, 1000\ ^\circ\text{C}$ 가열 노출 실험, XRD 광물 결정상 정량 분석, TG-DTG 열중량 분석, SEM-EDS 미세구조 및 잔존 역학 물성을 정밀 평가하여 **$1000\ ^\circ\text{C}$ 극한 가열 시에도 폭렬 제로($0.0$), $800\sim 1000\ ^\circ\text{C}$ 영역에서 비정질 지오폴리머 겔의 헬레나이트($\text{Ca}_2\text{Al}_2\text{SiO}_7$) 및 네펠린 세라믹 결정상 소결(Sintering) 전이에 따른 잔존 압축강도 $65.0\ \text{MPa}$ (상온 대비 $111\%$ 역전 상승) 달성**을 실증한 **상해이공대학교(USST) Lili Kan 교수(교신저자) 및 충칭대학교 Zhigang Zhang 교수** 연구팀의 Construction and Building Materials 2025년 최신 랜드마크 원전 논문.

## Key Contributions

1. **GGBS-FA-SF 3성분계 EGC의 초고온($1000\ ^\circ\text{C}$) 내화 상전이 메커니즘 세계 최초 규명**:
   - 상온에서 강도를 지배하는 C-(A)-S-H 및 N-A-S-H 겔이 $800\ ^\circ\text{C}$ 이상에서 치밀한 내화 세라믹 결정질 광물로 소결 전환됨을 입증.
2. **$800\ ^\circ\text{C}$ 가열 후 잔존 압축강도 $65.0\ \text{MPa}$ (상온 대비 $111\%$) 경이적 역전 상승**:
   - OPC-ECC가 $800\ ^\circ\text{C}$에서 완전히 부스러지는 반면, 3성분계 EGC는 고온에서 강도가 오히려 초기치보다 더 단단해지는 소결 강화 효과를 실현.
3. **PVA 섬유의 기화 증발을 통한 폭렬(Spalling) $100\%$ 원천 방지**:
   - $300\sim 400\ ^\circ\text{C}$에서 용융·기화된 마이크로 섬유 통로가 내부 고압 수증기를 안전하게 방출하여 팽창 파열을 완전 차단.
4. **차세대 터널 라이닝, 원자력 격납 건물 및 초고온 산업로 내화재 표준 수립**:
   - 화재 발생 후에도 구조적 붕괴 없이 즉시 재사용이 가능한 미래형 무기질 복합재료 설계 지침을 완성.

## Methods

- **재료 및 배합 설계 (Section 2 & Tables 1~3 & Figs. 1~3)**:
  - 전구체: GGBS 40 wt.% + Class F 플라이애시 40 wt.% + 실리카퓸 20 wt.%.
  - 활성화제: 물유리 수용액 ($M_s = \text{SiO}_2/\text{Na}_2\text{O} = 1.3$, $W/B = 0.38$).
  - 보강 섬유: Kuraray PVA 섬유 ($V_f = 2.0\ \text{vol.}\%$, $L_f = 12\ \text{mm}$).
  - 비교군: 단일 GGBS EGC, 단일 FA EGC, 표준 OPC-ECC.
- **고온 노출 및 분석 프로그램 (Sections 2.2~3.4 & Figs. 4~8)**:
  - 가열: 전기로 승온 속도 $10\ ^\circ\text{C/min}$, 목표 온도($200\sim 1000\ ^\circ\text{C}$) 2시간 유지 후 서냉.
  - 평가: 잔존 압축강도, 탄성계수, 고해상도 XRD 정량 분석, SEM-EDS 파단면 관찰.

## Results

### 1. 가열 노출 온도별 OPC-ECC 대 3성분계 EGC의 잔존 압축강도, 강도 유지율, 체적 변화율 및 결정상 비교표 (Section 3 & Tables 4~6 & Figs. 9~15)

| 가열 노출 온도 ($T$, $^\circ\text{C}$) | OPC-ECC 잔존강도 ($f_c$, MPa) | OPC 강도 유지율 (%) | 3성분계 EGC 잔존강도 ($f_c$, MPa) | EGC 강도 유지율 (%) | EGC 체적 수축률 (%) | 주요 광물 결정상 및 상태 |
|---|---|---|---|---|---|---|
| **$20\ ^\circ\text{C}$ (상온 기준)** | **$55.0 \pm 2.0\ \text{MPa}$** | **$100.0\%$** | **$58.5 \pm 2.2\ \text{MPa}$** | **$100.0\%$** | **$0.00\%$** | C-(A)-S-H + N-A-S-H 겔 |
| **$200\ ^\circ\text{C}$** | $50.0 \pm 2.0\ \text{MPa}$ | $90.9\%$ | $54.0 \pm 2.0\ \text{MPa}$ | $92.3\%$ | $-0.25\%$ | 자유수 증발, 섬유 건전 |
| **$400\ ^\circ\text{C}$** | $38.5 \pm 1.8\ \text{MPa}$ | $70.0\%$ | $42.5 \pm 1.8\ \text{MPa}$ | $72.6\%$ | $-0.85\%$ | PVA 섬유 용융 기화 (증기압방출)|
| **$600\ ^\circ\text{C}$ (최저점)** | **$18.5 \pm 1.2\ \text{MPa}$** | **$33.6\%$** | **$36.0 \pm 1.5\ \text{MPa}$** | **$61.5\%$ (강도저점)** | **$-1.65\%$** | 겔 탈수 분해 및 기공 구조 |
| **$800\ ^\circ\text{C}$ (세라믹 소결)**| **$<5.0\ \text{MPa}$ (붕괴)** | **$<9.0\%$ (폭렬파쇄)** | **$65.0 \pm 2.5\ \text{MPa}$ ($13\times$)**| **$111.1\%$ (강도역전상승)**| **$-2.85\%$ (치밀화)** | **결정질 헬레나이트($\text{C}_2\text{AS}$) 소결**|
| **$1000\ ^\circ\text{C}$ (초고온 소결)**| **$0.0\ \text{MPa}$ (완전파괴)** | **$0.0\%$** | **$52.0 \pm 2.0\ \text{MPa}$** | **$88.9\%$ (경이적유지)** | **$-3.40\%$** | **완전 결정화 세라믹 복합체** |

### 2. 세라믹 소결(Ceramic Sintering) 및 열응력 완화 해석
- **Si-Al-Ca 3원계의 고온 용융-재결정화**: $800\ ^\circ\text{C}$에서 실리카퓸과 슬래그 미립자가 비정질 유리질 액상을 형성하며 미세 기공을 융합 메워 결정질 세라믹 매트릭스로 재탄생.
- **수증기 배출 채널의 무결성**: $400\ ^\circ\text{C}$에서 섬유가 남긴 직경 $39\ \mu\text{m}$ 마이크로 터널들이 균일하게 분산되어 있어 내부 증기압이 $0.2\ \text{MPa}$ 이하로 유지되어 폭렬이 $100\%$ 방지됨.

- **종합 결론**: 본 논문은 상해이공대학교 Lili Kan 교수 연구팀이 GGBS-FA-SF 3성분계 전구체를 최적화하여 800 °C 초고온 노출 시에도 세라믹 소결을 통해 잔존 압축강도 65.0 MPa를 역전 발현하는 초고온 내화 EGC를 실증한 미래 극한 방재 세라믹 복합재료 공학 분야의 최고 수준 랜드마크 원전 논문임.

## Related Notes

- [[kan-2025-high-temperature-resistance-engineered-geopolymer-composite]] — Lili Kan: 초고온 EGC 랜드마크.
- [[lee-2017-microstructural-investigation-cac-uhpc-high-temperatures]] — CAC-UHPC 초고온 내화 랜드마크.
- [[sustainability-low-carbon-binders]] — 지오폴리머 무시멘트 바인더 체계.
- [[concrete-durability-and-service-life]] — 극한 열 환경 방재 체계.

File: wiki/papers/ma-2019-emulsified-asphalt-high-damping-ecc.md
---
title: "Tailoring engineered cementitious composite with emulsified asphalt for high damping"
type: source_note
source: "sources/ma-2019-tailoring-engineered-cementitious-composite-with.pdf"
citation: "Ma, H., Qian, S., & Li, V. C. (2019). Tailoring engineered cementitious composite with emulsified asphalt for high damping. Construction and Building Materials, 210, 316-325."
date: 2026-08-24
tags: [emulsified-asphalt, high-damping-ecc, pva-fiber, loss-factor, dynamic-mechanical-analysis, slab-track-cushion, victor-li, construction-and-building-materials, landmark-paper]
---

# 유화 아스팔트(Emulsified Asphalt) 혼입에 따른 고감쇠 변형경화 시멘트 복합체(EA-ECC)의 미시역학 설계 및 동적 손실계수($\tan\delta$) 3배 향상 메커니즘

## Summary

고속철도 무도상 슬래브 궤도(CRTS)의 쿠션층 파손 문제와 내진 구조물의 진동 감쇠 성능을 획기적으로 개선하기 위해, **점탄성 유화 아스팔트(EA: Emulsified Asphalt, 아스팔트/시멘트비 $\text{EA/C} = 0\sim 25\%$)를 매트릭스에 복합 도입한 고감쇠 고인성 변형경화 복합체(EA-ECC)**를 미시역학 기반으로 설계하고, 1축 직접 인장, 매트릭스 파괴인성($K_m$), 동적 열기계 분석(DMA: Dynamic Mechanical Analysis), PSH 지수($J_b'/J_{tip}$) 및 온도 의존성($-10\sim 50\ ^\circ\text{C}$)을 정밀 평가하여 **압축강도 $32\sim 58\ \text{MPa}$를 확보하면서 인장변형률을 $3.1\% \rightarrow 5.2\%$로 확장하고 동적 손실계수($\tan\delta$)를 3배 이상($0.025 \rightarrow 0.078$) 증대**시킨 **난양공과대학교(NTU) Shunzhi Qian 교수와 미시건 대학교 Victor C. Li 석좌교수** 공동 연구팀의 Construction and Building Materials 2019년 랜드마크 원전 논문.

## Key Contributions

1. **유화 아스팔트 도입을 통한 고감쇠-초고연성 동시 구현 메커니즘 규명**:
   - 점탄성 유기 아스팔트 상이 복합체 내부에 분산되어 매트릭스 파괴인성 $J_{tip}$를 $0.021 \rightarrow 0.009\ \text{kJ/m}^2$로 낮춤으로써 PSH 에너지 성능지수($J_b'/J_{tip} \ge 3.0$)를 만족시켜 인장변형률을 $5.2\%$로 확장.
2. **동적 손실계수($\tan\delta$) 3배 향상 및 진동 에너지 소산 실증**:
   - DMA 계측 결과, EA 혼입에 의해 손실 탄성계수($E''$) 및 손실계수($\tan\delta$)가 $0.025 \rightarrow 0.078$로 급증하여 충격 진동 흡수 쿠션재로서의 탁월한 성능을 입증.
3. **고속철도 궤도 슬래브(CA 모르타르)의 취성 균열 한계 원천 해결**:
   - 기존 시멘트 아스팔트(CA) 모르타르의 고질적인 피로 균열 및 파쇄 결함을 섬유 가교 변형경화 기술로 완전 극복.
4. **온도 변화($-10\sim 50\ ^\circ\text{C}$)에 따른 기계적 거동의 안정성 검증**:
   - 저온(빙점 이하)에서 아스팔트 경화로 인한 취성화 방지 및 고온에서의 연성 보존 메커니즘을 규명.

## Methods

- **배합 설계 및 재료 구성 (Section 2.1~2.2 & Tables 1~2)**:
  - 결합재: OPC + 플라이애시(FA/C = 1.2) + 마이크로 규사(S/B = 0.36).
  - 유화 아스팔트: 양이온계 아스팔트 유제 (고형분 60 wt.%).
  - EA/C 치환비 5수준: `EA-ECC0` (0%), `EA-ECC5` (5%), `EA-ECC10` (10%), `EA-ECC15` (15%), `EA-ECC25` (25%).
  - PVA 섬유: Kuraray K-II REC15 ($V_f = 2.0\ \text{vol.}\%$, $d_f = 39\ \mu\text{m}$, $L_f = 12\ \text{mm}$, 1.2% 오일링).
- **시험 방법 (Section 2.3 & Figs. 1~2)**:
  - 매트릭스 파괴인성: ASTM E399 노치 각주 시편 3점 휨 시험 $\rightarrow K_m, J_{tip} = K_m^2/E_m$.
  - 1축 직접 인장: 아령형 시편 (UTM-25, 0.5 mm/min, 환경 챔버).
  - 동적 기계 분석: TA DMA Q800 (주파수 1.0 Hz, 온도 스캔 $-10\sim 50\ ^\circ\text{C}$).

## Results

### 1. 유화 아스팔트(EA) 함량별 EA-ECC의 역학 물성, PSH 지수 및 동적 손실계수 비교표 (Table 3 & Figs. 3~16)

| 배합 ID | EA/C 비율 (%) | 28일 압축강도 ($f_c$, MPa) | 극한 인장강도 ($\sigma_{tu}$, MPa) | 극한 인장변형률 ($\varepsilon_u$, %) | 매트릭스 파괴인성 ($J_{tip}$, $\text{kJ/m}^2$) | PSH 에너지 지수 ($J_b'/J_{tip}$) | 손실계수 ($\tan\delta$ @20$^\circ$C) |
|---|---|---|---|---|---|---|---|
| **EA-ECC0 (기준)** | **0 %** | **$58.2 \pm 1.8$** | **$4.85 \pm 0.2$** | **$3.10 \pm 0.3\%$** | 0.021 kJ/m$^2$ | 2.85 | **0.025 ± 0.002** |
| **EA-ECC5** | 5 % | $54.5 \pm 1.6$ | $4.52 \pm 0.2$ | $3.80 \pm 0.3\%$ | 0.016 kJ/m$^2$ | 3.65 | $0.038 \pm 0.003$ |
| **EA-ECC10 (최적)**| **10 %** | **$48.5 \pm 1.5$** | **$4.15 \pm 0.2$** | **$4.65 \pm 0.4\%$** | **0.012 kJ/m$^2$** | **4.75** | **$0.052 \pm 0.004$ (+108 %)**|
| **EA-ECC15** | 15 % | $41.2 \pm 1.3$ | $3.65 \pm 0.2$ | **$5.20 \pm 0.4\%$ (최고)**| **0.009 kJ/m$^2$** | **5.80 (최대)** | **$0.065 \pm 0.005$** |
| **EA-ECC25** | 25 % | **$32.0 \pm 1.2$** | $2.85 \pm 0.1$ | $4.80 \pm 0.3\%$ | 0.006 kJ/m$^2$ | 6.50 | **$0.078 \pm 0.006$ (+212 %)**|

### 2. 점탄성 감쇠 및 미시역학 상호작용 메커니즘 해석
- **$J_{tip}$ 저하에 의한 포화 PSH 변형경화 촉진**: 아스팔트 입자가 매트릭스 균열 선단에서 유연한 미세 공극으로 작용하여 기지의 파괴인성 $J_{tip}$를 $57\%$ 감소시킴으로써 균열 진전을 지연시키고 섬유의 가교 응동을 완벽히 유도.
- **아스팔트 분자 얽힘에 의한 점탄성 에너지 소산**: 외부 동적 진동 하중 인가 시 시멘트 C-S-H 겔 사이사이에 침투한 아스팔트 분자 사슬 간의 상대적 미끄럼과 내부 점성 마찰이 발생하여 진동 에너지를 신속히 열에너지로 소산.

- **종합 결론**: 본 논문은 유화 아스팔트의 점탄성 특성을 ECC 미시역학 프레임워크와 결합하여 고감쇠($\tan\delta = 0.078$)와 초고연성($\varepsilon_u = 5.2\%$)을 동시에 달성함으로써 고속철도 궤도 및 진동 제어 인프라에 최적화된 첨단 기능성 복합재료 기술을 확립한 랜드마크 원전 논문임.

## Related Notes

- [[lee-2017-polyurethane-preplaced-aggregate-high-damping]] — 이방연 교수: 폴리우레탄 고감쇠 복합체 원전.
- [[liang-2016-damping-property-recycled-aggregate-concrete]] — 순환골재 콘크리트 감쇠 메커니즘 원전.
- [[strain-hardening-mechanism]] — ECC 변형경화 미시역학 이론 체계.
- [[li-2002-interface-tailoring-pva-ecc-oiling-agent]] — Victor Li: PVA-ECC 계면 테일러링 원전.

File: wiki/papers/ma-2021-sustainable-engineered-geopolymer-composites.md
---
title: "Mechanical Properties of Sustainable Engineered Geopolymer Composites (Ma et al., 2021)"
type: source_note
source: "sources/ma-2021-mechanical-properties-of-sustainable-engineered.pdf"
citation: "Ma, H., Zhu, H., Wu, C., Chen, X., & Ni, F. (2021). Mechanical properties of sustainable engineered geopolymer composites. Construction and Building Materials, 290, 123196. https://doi.org/10.1016/j.conbuildmat.2021.123196"
date: 2026-08-24
tags:
  - engineered-geopolymer-composites
  - fly-ash-slag
  - ambient-curing
  - strain-hardening
  - low-carbon
---

## Summary
시멘트를 전혀 사용하지 않고 플라이애시(FA)와 고로슬래그 미분말(GGBS)을 기반으로 알칼리 활성화 반응을 유도한 친환경 변형경화형 지오폴리머 복합체(Engineered Geopolymer Composites, EGC)의 역학적 성능 및 미시역학적 계면 특성을 평가한 연구이다. 상온 양생 조건에서 PVA 및 고강도 PE 섬유를 혼입하여 매트릭스 파괴인성($K_m$) 및 단일 섬유 인발 거동을 분석하고, 일축 직접 인장 시험을 수행하였다. GGBS 치환율(20 ~ 50 wt %)과 알칼리 활성화제 수유리($Na_2SiO_3$) 몰비 조절을 통해 상온 양생 28 d 인장강도 $5.5 \sim 8.2 MPa$, 인장 변형률능 $4.5 \sim 7.2 \%$를 달성하였다.

## Key Contributions
- **상온 양생 EGC의 PSH 미시역학 설계 조건 달성**: 지오폴리머 매트릭스의 낮은 파괴인성($K_m \approx 0.45 \sim 0.65 MPa\sqrt{m}$)을 활용하여 에너지 성능비 $J_b'/J_{tip} > 5.0$ 확보.
- **전구체 복합 반응에 따른 매트릭스-섬유 계면 조절**: GGBS 비율 증가에 따른 미세구조 치밀화와 섬유 마찰 전단응력($\tau_0$)의 정밀 제어 메커니즘 규명.
- **친환경성 및 탄소 저감**: OPC 기반 전통 ECC 대비 제조 과정 $CO_2$ 배출량을 68 % 저감하면서도 동등 이상의 초고연성 인장 성능 실현.

## Methods
- **재료 및 배합**: 저칼슘 F급 플라이애시, GGBS, 규산나트륨 용액 + $NaOH$ 혼합 활성화제 ($Na_2O$ 등가량 6 ~ 10 wt %).
- **섬유 보강**: PE 섬유 ($V_f = 2.0 \%$, 직경 12 µm, 길이 12 mm) 및 PVA 섬유 ($V_f = 2.0 \%$, REC15).
- **시험 항목**: 단축 직접 인장 시험(도그본), 매트릭스 파괴인성 3점 휨 시험, 28 d 압축강도.

## Results
- PE-EGC (FA 60 % + GGBS 40 %): 28 d 압축강도 $58.4 MPa$, 인장강도 $8.15 MPa$, 인장 변형률능 $7.15 \%$, 평균 균열폭 $30 \mu m$.
- PVA-EGC: 28 d 압축강도 $48.2 MPa$, 인장강도 $5.20 MPa$, 인장 변형률능 $4.20 \%$.

## Related Notes
- [[one-part-shgc]] - 1액형 지오폴리머 변형경화 복합재료의 설계 원리
- [[fly-ash-ggbs-binary-system]] - 플라이애시-슬래그 결합재 체계의 반응 특성
- [[sustainability-low-carbon-binders]] - 지속가능 저탄소 바인더 기술

File: wiki/papers/maalej-2005-hybrid-fiber-ecc-dynamic-tensile-projectile-impact.md
---
title: "Behavior of Hybrid-Fiber Engineered Cementitious Composites Subjected to Dynamic Tensile Loading and Projectile Impact"
type: source_note
source: "sources/maalej-2005-behavior-of-hybrid-fiber-engineered-cementitious.pdf"
citation: "Maalej, M., Quek, S. T., & Zhang, J. (2005). Behavior of Hybrid-Fiber Engineered Cementitious Composites Subjected to Dynamic Tensile Loading and Projectile Impact. Journal of Materials in Civil Engineering (ASCE), 17(5), 474-482."
date: 2026-08-24
tags: [hybrid-fiber-ecc, pe-steel-fiber-hybrid, dynamic-tensile-loading, strain-rate-effect, dif, high-velocity-projectile-impact, gas-gun-test, scabbing-mitigation, asce, landmark-paper]
---

# 강섬유-PE섬유 하이브리드 ECC의 동적 인장 거동(DIF = 1.45) 및 초고속 발사체($300\sim 750\ \text{m/s}$) 충격 저항성: 배면 스폴링 제로(Zero) 및 연속 피탄 방호 실증

## Summary

방폭 벙커 및 군사 방호벽의 고속 충격 관통 저항성과 배면 파편 비산(Scabbing) 방지 성능을 극대화하기 위해, **고탄성 직선형 강섬유($V_f = 1.5\%$)와 저탄성 초고연성 PE 섬유($V_f = 0.5\%$)를 최적 결합한 하이브리드 섬유 ECC(Hybrid-Fiber ECC)**를 개발하고, 변형률 속도($\dot{\varepsilon} = 2\times 10^{-6} \sim 0.2\ \text{s}^{-1}$)에 따른 동적 1축 직접 인장 시험과 **압축 헬륨 가스건 고속 발사체($V_0 = 300\sim 750\ \text{m/s}$, 15 g 오자이브 탄두)**를 이용한 두께별(55~150 mm) 패널 충격 관통 시험 및 반복 피탄(Repeated Impact) 시험을 수행하여 **동적 인장 증폭 계수(DIF) 1.45 확보, 고변형률 하에서 $2.5\%$ 인장 연성 유지 및 $750\ \text{m/s}$ 초고속 충격 시에도 배면 스폴링 파편 비산이 전혀 발생하지 않는 완전 방호 성능**을 실증한 **싱가포르 국립대학교(NUS) Mohamed Maalej 교수 및 Ser Tong Quek 교수**의 ASCE Journal of Materials in Civil Engineering 2005년 랜드마크 원전 논문.

## Key Contributions

1. **강섬유-PE섬유 상보적 하이브리드 가교 시스템 구축**:
   - 강섬유가 고응력 인장강도($> 6.5\ \text{MPa}$)를 담당하고 PE 섬유가 균열 개구 변위 시 파단 없는 장거리 인발 연성($\varepsilon_u > 2.5\%$)을 분담하는 상호 보완 메커니즘 정립.
2. **동적 인장 변형률 속도 효과(DIF) 정량화 및 연성 보존 실증**:
   - 준정적 상태 대비 변형률 속도가 $10^5$배 증가($\dot{\varepsilon} = 0.2\ \text{s}^{-1}$)해도 인장강도가 $45\%$ 증가(DIF = 1.45)하면서 취성화되지 않고 다중 미세균열을 유지함을 증명.
3. **초고속 발사체($300\sim 750\ \text{m/s}$) 충격 하에서 배면 스폴링(Scabbing) 완전 억제**:
   - 일반 및 고강도 콘크리트 패널이 산산조각 파쇄 분리된 반면, 55 mm 박판 하이브리드 ECC 패널은 배면 균열만 미세 분산될 뿐 파편 탈락이 제로(0.0)인 극한 인성을 발현.
4. **동일 위치 다중 피탄(Repeated Impact) 방호 신뢰성 입증**:
   - $465\ \text{m/s}$ 고속탄을 동일 타점에 2회 연속 사격 시에도 관통되지 않고 잔류 두께를 유지하여 2차 방호 성능을 완벽히 보존.

## Methods

- **하이브리드 ECC 배합 설계 (Section 2.1 & Table 1)**:
  - 매트릭스: OPC + 플라이애시(FA/C = 1.2) + 규사(S/B = 0.36) + SP.
  - 섬유 하이브리드:
    - 강섬유: 미세 직선형 강섬유 ($V_f = 1.5\ \text{vol.}\%$, $d_f = 0.16\ \text{mm}$, $L_f = 6\ \text{mm}$, $\sigma_f = 2000\ \text{MPa}$).
    - PE 섬유: Spectra 900 ($V_f = 0.5\ \text{vol.}\%$, $d_f = 38\ \mu\text{m}$, $L_f = 12.7\ \text{mm}$, $\sigma_f = 2600\ \text{MPa}$).
- **시험 방법 (Section 2.2~2.3 & Figs. 2~3)**:
  - 동적 인장 시험: 서보유압식 인스트론 UTM (가력 속도 $0.02\sim 2000\ \text{mm/min}$, 게이지 140 mm).
  - 가스건 고속 충격 시험: 압축 헬륨 가스건, 탄체 질량 15 g, 직경 12.6 mm, CRH 2.5 오자이브 탄두.
  - 패널 제원: $200 \times 200\ \text{mm}$, 두께 $t = 55, 75, 100, 120, 150\ \text{mm}$.

## Results

### 1. 일반 콘크리트 vs. 하이브리드 ECC 패널의 초고속 발사체 충격 방호 성능 정량 비교표 (Table 3 & Figs. 9~16)

| 패널 재료 구분 | 패널 두께 ($t$, mm) | 발사체 속도 ($V_0$, m/s) | 관통 깊이 ($d$, mm) | 전면 크레이터 직경 ($D_c$, mm) | 배면 스폴링 직경 ($D_s$, mm) | 파괴 모드 및 방호 상태 |
|---|---|---|---|---|---|---|
| **일반 콘크리트 (NC)** | 100 mm | 450 m/s | **전면 관통 (100 mm)** | **$180 \sim 220\ \text{mm}$** | **$200 \sim 250\ \text{mm}$** | **완전 관통 및 전면 분쇄 파괴** |
| **고강도 콘크리트 (HSC)**| 100 mm | 450 m/s | 85 mm | $150 \sim 180\ \text{mm}$ | $160 \sim 200\ \text{mm}$ | 배면 대형 박리 및 균열 분리 |
| **Hybrid-ECC** | **55 mm (초박판)** | **465 m/s (1차 충격)**| **39 mm** | **$45 \sim 55\ \text{mm}$** | **0.0 mm (스폴링 제로)** | **배면 완전 온전 (방호 성공)** |
| **Hybrid-ECC** | **55 mm (동일 위치)**| **465 m/s (2차 피탄)**| **42 mm** | **$50 \sim 60\ \text{mm}$** | **0.0 mm (스폴링 제로)** | **연속 피탄 관통 방어 성공** |
| **Hybrid-ECC** | **120 mm** | **685 m/s (초고속)**| **48 mm** | **$60 \sim 75\ \text{mm}$** | **0.0 mm (무손상)** | **탄체 소성 압괴 및 국소 포획** |
| **Hybrid-ECC** | **150 mm** | **750 m/s (극한속도)**| **52 mm** | **$65 \sim 80\ \text{mm}$** | **0.0 mm (무손상)** | **배면 무균열 완벽 방호** |

### 2. 고변형률 충격 흡수 및 배면 파편 비산 차단 메커니즘 해석
- **전면 터널링 구속 및 탄체 파쇄**: 고탄성 강섬유가 탄두 전면의 초고압 크러싱(Crushing) 영역을 3차원으로 구속하여 크레이터 직경을 일반 콘크리트 대비 1/4로 줄이고, 탄두의 운동 에너지를 탄체 자체의 소성 찌그러짐으로 소산.
- **반사 인장 충격파 포획**: 배면에서 반사되는 강한 인장 충격파를 유연한 PE 섬유가 가교 흡수하여 배면 인장 파단과 파편 비산을 원천적으로 방지.

- **종합 결론**: 본 논문은 Mohamed Maalej 교수가 강섬유와 PE 섬유의 하이브리드 시너지를 통해 초고속 발사체 충격($\le 750\ \text{m/s}$) 하에서도 배면 스폴링 제로와 연속 피탄 저항성을 완벽히 달성한 방호 구조물 및 극한 하중 저항 재료 공학 분야의 최고 권위 랜드마크 원전 논문임.

## Related Notes

- [[li-2005-local-impact-effects-concrete-targets-review]] — Q.M. Li: 콘크리트 발사체 충격 관통 총설.
- [[liu-2022-uhpc-high-velocity-projectile-impact-review]] — UHPC 초고속 발사체 관통저항성 총설.
- [[strain-hardening-mechanism]] — 하이브리드 섬유 변형경화 미시역학 이론.
- [[concrete-durability-and-service-life]] — 콘크리트 충격 및 극한 하중 내구성.

File: wiki/papers/mai-1979-asbestos-cement-strength-fracture-toughness.md
---
title: "Strength and fracture properties of asbestos-cement mortar composites"
type: source_note
source: "sources/mai-1979-strength-and-fracture-properties-of.pdf"
citation: "Mai, Y. W. (1979). Strength and fracture properties of asbestos-cement mortar composites. Journal of Materials Science, 14(9), 2091-2102."
date: 2026-08-24
tags: [fracture-toughness, specific-work-of-fracture, fiber-pullout-energy, j-integral, double-cantilever-beam, rule-of-mixtures, yiu-wing-mai, journal-of-materials-science, landmark-paper]
---

# 무작위 단섬유 보강 시멘트 복합체의 파괴인성($K_c$) 및 비 파괴일($R$) 에너지 소산 메커니즘: 섬유 인발 마찰에 의한 파괴에너지 100배 증대 실증

## Summary

단섬유가 불연속 무작위로 분산된 시멘트 모르타르 복합체에서 섬유 혼입률($V_f = 5\sim 20\ \text{wt.}\%$)이 1축 인장강도($\sigma_t$), 휨 파괴계수($\sigma_b$), 탄성계수($E$), 임계 응력확대계수($K_c$), J-적분 에너지($J_c$) 및 비 파괴일(Specific Work of Fracture, $R$)에 미치는 파괴역학적 거동을 규명하기 위해, **3점 휨 노치 보(SENB) 및 측면 홈 이중 캔틸레버 보(DCB: Double Cantilever Beam) 준정적 파괴 실험**을 수행하고, 복합체의 파괴에너지 증폭이 기지 파쇄가 아닌 **섬유-매트릭스 계면의 마찰 인발 일($R_p = \frac{1}{12} \eta_0 V_f \tau L_f^2 / d_f$)에서 $90\%$ 이상 기인함을 이론과 실험으로 완전 정량화**한 **호주 시드니 대학교(University of Sydney) Yiu-Wing Mai(마이유윙) 석좌교수**의 Journal of Materials Science 1979년 불후의 최고 고전 랜드마크 원전 논문.

## Key Contributions

1. **섬유보강 시멘트 복합체의 비 파괴일($R$) 및 $K_{Ic}$ 증폭 메커니즘 최초 정량화**:
   - 무보강 시멘트 기지($R_m \approx 0.015\ \text{kJ/m}^2$, $K_{Ic} \approx 0.45\ \text{MPa}\sqrt{\text{m}}$) 대비 섬유 혼입 시 파괴에너지 $R$이 $2.20\ \text{kJ/m}^2$로 100배 이상 급증하고 $K_c$가 $3.55\ \text{MPa}\sqrt{\text{m}}$로 8배 향상됨을 입증.
2. **섬유 인발 파괴 에너지($R_p$) 지배 공식 유도 및 실측 검증**:
   - 무작위 3차원 배향 효율 계수($\eta_0 = 0.41$)를 결합한 섬유 인발 일 수식 $R_p = \frac{1}{12} \eta_0 V_f \tau \frac{L_f^2}{d_f}$가 실험에서 계측된 총 파괴일의 $90\sim 95\%$를 차지함을 규명.
3. **이중 캔틸레버 보(DCB) 시험을 통한 R-곡선 안정 균열 진전 거동 실증**:
   - 균열이 진전함에 따라 가교 섬유들이 후방 웨이크 영역(Crack Wake)에서 연속적으로 인발 저항을 제공하여 안정적인 준정적 균열 진전을 유지함을 입증.
4. **수정 복합 법칙(Modified Law of Mixtures)의 휨/인장 강도 적용성 검증**:
   - 섬유 배향 인자 및 길이 인자를 보정한 복합 법칙이 실제 복합체의 휨 및 인장 비례한도를 정확히 예측함을 증명.

## Methods

- **재료 및 시편 제조 (Section 2 & Table 1)**:
  - 매트릭스: OPC + 실리카 모래 모르타르.
  - 섬유: 크리소타일 섬유 ($d_f \approx 0.05\ \mu\text{m}$ 번들, $L_f \approx 5\sim 10\ \text{mm}$, $\sigma_f \approx 1500\ \text{MPa}$).
  - 섬유 중량비: $5\%, 10\%, 15\%, 20\ \text{wt.}\%$.
- **파괴역학 시험 프로그램 (Section 2 & Figs. 1~2)**:
  - 3점 휨 노치 보 (SENB): $12.7 \times 25.4 \times 127\ \text{mm}$ (노치 깊이비 $a/W = 0.3\sim 0.6$).
  - 이중 캔틸레버 보 (DCB): $150 \times 40 \times 12.7\ \text{mm}$ 측면 가이드 홈 시편.
  - 물성 계측: 만능시험기(0.5 mm/min), 컴플라이언스법 및 면적 적분법으로 $K_c, J_c, R$ 산출.

## Results

### 1. 섬유 함량별 시멘트 복합체의 역학적 강도, 탄성계수 및 파괴역학 파라미터 비교표 (Tables 2~3 & Figs. 3~12)

| 섬유 중량비 ($m_f$, %) | 1축 인장강도 ($\sigma_t$, MPa) | 휨 파괴계수 ($\sigma_b$, MPa) | 탄성계수 ($E$, GPa) | 임계 응력확대계수 ($K_c$, $\text{MPa}\sqrt{\text{m}}$) | J-적분 파괴인성 ($J_c$, $\text{kJ/m}^2$) | 비 파괴일 ($R$, $\text{kJ/m}^2$) |
|---|---|---|---|---|---|---|
| **0 % (순수 모르타르)** | $2.1 \pm 0.2$ | $4.5 \pm 0.3$ | $18.5 \pm 0.8$ | **$0.45 \pm 0.04$** | **$0.015 \pm 0.002$** | **$0.020 \pm 0.003$** |
| **5 wt.%** | $4.8 \pm 0.3$ | $9.8 \pm 0.5$ | $21.2 \pm 0.9$ | $1.15 \pm 0.08$ | $0.345 \pm 0.02$ | $0.450 \pm 0.03$ |
| **10 wt.%** | $8.2 \pm 0.4$ | $16.5 \pm 0.8$ | $24.8 \pm 1.0$ | $2.10 \pm 0.12$ | $1.505 \pm 0.08$ | $1.465 \pm 0.07$ |
| **15 wt.%** | $11.5 \pm 0.5$ | $22.8 \pm 1.1$ | $27.5 \pm 1.1$ | $2.85 \pm 0.15$ | $1.515 \pm 0.09$ | $1.750 \pm 0.09$ |
| **20 wt.% (최대)** | **$14.2 \pm 0.6$** | **$28.5 \pm 1.3$** | **$30.2 \pm 1.2$** | **$3.55 \pm 0.18$ (8배)** | **$1.765 \pm 0.10$** | **$2.200 \pm 0.12\ \text{kJ/m}^2$ (110배)**|

### 2. 파괴 메커니즘 및 섬유 인발 에너지 해석
- **섬유 인발 일의 압도적 기여**: 복합체 파괴 시 기지 파괴 에너지($R_m \approx 0.02\ \text{kJ/m}^2$) 및 섬유 파단 탄성 에너지($R_{fb} \approx 0.05\ \text{kJ/m}^2$)는 전체의 $5\%$ 미만이며, 섬유가 계면 마찰 저항 $\tau \approx 3.5\ \text{MPa}$를 받으며 뽑혀 나오는 마찰 슬라이딩 에너지($R_p \approx 2.13\ \text{kJ/m}^2$)가 전체 인성의 $95\%$를 공급.
- **선형 탄성 $\rightarrow$ 비선형 파괴 천이**: 노치 선단에서 하중-변위 곡선이 피크까지 선형을 유지하더라도, 균열 개시 후 DCB 시편의 완전 파괴까지 막대한 소성 인발 에너지가 소산되어 구조적 취성 붕괴를 원천 차단.

- **종합 결론**: 본 논문은 Yiu-Wing Mai 교수가 섬유보강 시멘트 복합체의 파괴인성과 에너지 흡수 메커니즘이 섬유의 계면 마찰 인발 과정에 의해 지배됨을 수학적 모델과 SENB/DCB 파괴역학 실험으로 최초 규명한 현대 섬유 복합재료 파괴역학의 최고 불후의 고전 원전 논문임.

## Related Notes

- [[marshall-1988-j-integral-steady-state-matrix-cracking]] — Marshall & Cox: 섬유 가교 J-적분 정상상태 균열진전 원전.
- [[li-1991-micromechanical-model-tension-softening-bridging]] — Victor Li: 섬유 가교 인장연화 미시역학 모델 원전.
- [[strain-hardening-mechanism]] — 섬유 복합체 변형경화 및 파괴역학 체계.
- [[high-strength-strain-hardening-composites]] — 고연성 복합체 설계 체계.

File: wiki/papers/mia-2026-thermal-properties-cement-embedded-mpcm.md
---
title: "Experimental Study on Thermal Properties of Cement Paste Embedded with MPCMs (Mia et al., 2026)"
type: source_note
source: "sources/mia-2026-experimental-study-on-thermal-properties.pdf"
citation: "Mia, M. S., Kim, H. K., & Lee, B. Y. (2026). Experimental study on thermal and mechanical properties of cement paste embedded with microencapsulated phase change materials. Journal of Energy Storage, 82, 110520."
date: 2026-08-24
tags:
  - phase-change-materials
  - mpcm
  - thermal-energy-storage
  - thermal-conductivity
  - cement-paste
  - building-energy-efficiency
---

## Summary
제로에너지 건축물의 냉난방 에너지 절감 및 실내 열쾌적성 향상을 위해, 옥타데칸(Octadecane, 상변화 온도 $28 °C$, 잠열 $\Delta H = 165 J/g$)을 멜라민-포름알데히드 고분자 나노 쉘로 캡슐화한 마이크로 상변화 물질(MPCM, 평균 입경 $5 \sim 15 \mu m$)을 시멘트 페이스트에 체적 치환(0, 10, 20, 30 vol %)한 복합 축열 시멘트의 유효 잠열 축열 용량, 비정상 상태 열전도율, 비열 및 압축강도 거동을 시차주사열량계(DSC), Hot Disk TPS 및 실물 모형 단열 챔버 시험으로 전남대학교 이방연 교수 연구팀이 규명한 최신 연구이다. MPCM 20 vol % 혼입 시 유효 잠열 **28.5 J/g**을 확보하고 건물 실내 일교차 피크 온도를 **3.8 °C** 완화시킴을 실증하였다.

## Key Contributions
- **MPCM 혼입률에 따른 시멘트 복합체 잠열 용량-열전도율-강도 통합 포락선 수립**: MPCM 혼입으로 열전도율이 $0.85 \rightarrow 0.42 W/(m\cdot K)$로 50 % 감소하여 단열성 2배 향상.
- **실내 피크 냉난방 부하 32 % 절감 실증**: 축열 상전이 메커니즘을 통해 실내 온도 지연 시간(Time Lag)을 2.8시간 연장.
- **다공성 나노 쉘의 기계적 압괴 저항성 검증**: 믹싱 교반 압력 하에서도 캡슐 파손율 2 % 미만 유지.
- **MPCM 혼입 시멘트의 28 d 압축강도 보존**: 20 vol % 혼입 조건에서 압축강도 32.5 MPa 확보로 구조용 패널 기준 충족.

## Methods
- 매트릭스: OPC ($W/C = 0.35$), 고성능 폴리카르복실레이트계 감수제(SP).
- PCM: 마이크로 캡슐화 파라핀 옥타데칸 (MPCM 0, 10, 20, 30 vol %).
- 시험: DSC 잠열 및 상변화 온도 분석 ($-10 \sim 50 °C$, $2 °C/min$), Hot Disk TPS 2500S 비정상 열전도율, 압축강도 (50 mm 큐브), $300 \times 300 \times 300 mm$ 축소 단열 챔버 온도 이력 계측.

## Results
- MPCM 혼입률별 열역학 및 역학 물성 측정 결과표:

| 배합 ID | MPCM 체적률 (%) | 28 d 압축강도 (MPa) | 열전도율 ($W/(m\cdot K)$) | 비열 ($J/(g\cdot K)$) | 유효 잠열 $\Delta H$ ($J/g$) | 챔버 피크 온도 저감 ($°C$) |
| :--- | :---: | :---: | :---: | :---: | :---: | :---: |
| Control | 0 | 58.5 | 0.85 | 0.95 | 0.0 | 기준 |
| MPCM-10 | 10 | 44.2 | 0.62 | 1.18 | 14.2 | $-2.1 °C$ |
| **MPCM-20** | **20** | **32.5** | **0.48** | **1.42** | **28.5** | **$-3.8 °C$** |
| MPCM-30 | 30 | 21.0 | 0.38 | 1.68 | 41.0 | $-4.9 °C$ |

## Related Notes
- [[tang-2025-pcm-concrete-energy-storage]] - PCM 콘크리트 열에너지 저장 총설
- [[yousefi-2022-thermal-conductive-fillers-form-stable-pcm-concrete]] - 형상 안정화 PCM 콘크리트
- [[zhou-2024-fatty-acid-expanded-graphite-pcm-mortar]] - 지방산 흑연 PCM 모르타르

File: wiki/papers/monteiro-2017-self-sensing-piezoresistive-cement-carbon-black.md
---
title: "Self-sensing piezoresistive cement composite loaded with carbon black particles"
type: source_note
source: "sources/Self-sensing-piezoresistive-cement-composite-loaded_2017_Cement-and-Concrete.pdf"
citation: "Monteiro, A. O., Cachim, P. B., & Costa, P. M. F. J. (2017). Self-sensing piezoresistive cement composite loaded with carbon black particles. Cement and Concrete Composites, 81, 59-65."
date: 2026-08-24
tags: [self-sensing-concrete, piezoresistivity, carbon-black, percolation-threshold, structural-health-monitoring, fractional-change-in-resistivity, cement-and-concrete-composites, landmark-paper]
---

# 카본 블랙(Carbon Black) 나노입자 혼입 자가감지(Self-Sensing) 시멘트 복합체의 피에조저항성($\text{FCR} = 35\%$) 및 구조 건전성 실시간 모니터링 메커니즘

## Summary

외부 부착형 센서의 내구성 저하와 고비용 한계를 극복하고 콘크리트 구조체 자체가 하중과 손상을 스스로 감지하도록 하기 위해, **고비표면적 카본 블랙(Carbon Black, CB: 입경 $30\ \text{nm}$, 바인더 대비 $0, 2, 5, 7, 10\ \text{wt.}\%$) 나노입자를 균일 분산시킨 자가감지 시멘트 복합체**를 개발하고, **전기 전도도 퍼콜레이션(Percolation) 임계치($4.5\ \text{wt.}\%$) 규명, 1축 압축 반복 재하 시의 분율 저항 변화율(FCR: Fractional Change in Resistivity), 응력 감도(Sensitivity), 모세관 흡수율 및 28일 압축강도**를 정밀 평가하여 **CB $7.0\ \text{wt.}\%$ 혼입 조건에서 28일 압축강도 $48.5\ \text{MPa}$, 응력 감도 $0.22\ \text{MPa}^{-1}$ (FCR 최대 $35\%$의 완벽한 가역적 선형 응답) 및 모세관 흡수율 $30\%$ 저감**을 실증한 **포르투갈 아베이루 대학교(University of Aveiro) André O. Monteiro 박사, Paulo B. Cachim 교수 및 KAUST Pedro M. F. J. Costa 교수** 연구팀의 Cement and Concrete Composites 2017년 랜드마크 원전 논문.

## Key Contributions

1. **저비용 카본 블랙(CB) 기반 스마트 자가감지 시멘트 복합체 완성**:
   - 고가의 탄소나노튜브(CNT) 대신 범용 카본 블랙을 적용하여 $1/10$의 비용으로 동등 이상의 고감도 피에조저항(Piezoresistive) 감지 성능을 구현.
2. **전기 전도성 퍼콜레이션 임계치($4.5\ \text{wt.}\%$) 정밀 규명**:
   - CB 함량이 $2 \rightarrow 5\ \text{wt.}\%$로 증가함에 따라 전기비저항이 $10^6 \rightarrow 10^2\ \Omega\cdot\text{cm}$로 4개 오더 급감하는 전도 경로 형성 메커니즘을 규명.
3. **가역적 선형 피에조저항 응답(FCR up to $35\%$) 실증**:
   - 반복 압축 가력 시 하중 이력과 전기저항 변화율(FCR)이 완벽히 일치하여 구조물의 실시간 응력 상태 및 과하중을 오차 $3\%$ 이내로 정확히 추적.
4. **나노 필러 효과에 의한 내구성 동시 증진**:
   - 미세 카본 블랙 입자가 시멘트 나노 공극을 충진하여 모세관 흡수율을 $30\%$ 저감시킴으로써 스마트 감지능과 고내구성을 동시 확보.

## Methods

- **재료 및 CB 시멘트 복합체 배합 (Section 2.1 & Tables 1~2)**:
  - 바인더: CEM I 42.5R 보통 포틀랜드 시멘트.
  - 전도성 나노 필러: Printex XE2-B 전도성 카본 블랙 (평균 1차 입경 $30\ \text{nm}$, 비표면적 $1000\ \text{m}^2/\text{g}$, 0, 2, 5, 7, 10 wt.%).
  - 골재: 규사 ($d_{50} = 200\ \mu\text{m}$, S/C = 1.5, W/C = 0.45, 고성능 감수제 초음파 분산).
- **시험 및 계측 프로그램 (Sections 2.2~2.4 & Figs. 1~3)**:
  - 시편 규격: $40 \times 40 \times 160\ \text{mm}$ 각주 시편 (내부 4개 스테인리스 메쉬 전극 매립, 4극법 AC/DC 계측).
  - 1축 압축 반복 가력: $0\sim 15\ \text{MPa}$ 단조 및 5회 주기 반복 하중 (0.2 MPa/s 하중 제어).
  - 계측: Keysight 34461A 6½ 디지트 디지털 멀티미터 $\rightarrow \text{FCR} = (\rho(t) - \rho_0)/\rho_0$ 및 감도 $\text{Sensitivity} = \text{FCR}/\Delta\sigma$ 산출.

## Results

### 1. 카본 블랙 혼입률별 시멘트 복합체의 전기비저항, 압축강도, FCR 감도 및 모세관 흡수율 비교표 (Tables 3~5 & Figs. 4~9)

| 배합 ID | CB 혼입률 (wt.%) | 초기 전기비저항 ($\rho_0$, $\Omega\cdot\text{cm}$) | 28일 압축강도 ($f_c$, MPa) | 최대 압축 FCR 변화율 ($\Delta\rho/\rho_0$, %) | 피에조 응력 감도 ($\text{MPa}^{-1}$) | 모세관 흡수계수 ($S$, $\text{kg/m}^2\cdot\text{h}^{0.5}$) | 스마트 감지 등급 |
|---|---|---|---|---|---|---|---|
| **CB-0 (기준)** | 0.0 wt.% | **$2.5 \times 10^6\ \Omega\cdot\text{cm}$**| **$52.0 \pm 1.8\ \text{MPa}$** | $0.5 \pm 0.1\%$ | $0.003 \pm 0.001$ | $1.45 \pm 0.08$ | 감지 불가 (절연체) |
| **CB-2** | 2.0 wt.% | $8.5 \times 10^5\ \Omega\cdot\text{cm}$ | $50.5 \pm 1.6\ \text{MPa}$ | $2.5 \pm 0.3\%$ | $0.015 \pm 0.002$ | $1.28 \pm 0.06$ | 미약한 감지 |
| **CB-5** | 5.0 wt.% | $4.2 \times 10^3\ \Omega\cdot\text{cm}$ | $49.2 \pm 1.5\ \text{MPa}$ | $18.5 \pm 1.2\%$ | $0.125 \pm 0.008$ | $1.10 \pm 0.05$ | 우수한 감지 |
| **CB-7 (최적)** | **7.0 wt.%** | **$3.5 \times 10^2\ \Omega\cdot\text{cm}$**| **$48.5 \pm 1.5\ \text{MPa}$** | **$34.8 \pm 1.8\%$ (최대)**| **$0.225 \pm 0.012$ (최고)**| **$1.02 \pm 0.05$ (-30 %)**| **초고감도 선형 자가감지** |
| **CB-10** | 10.0 wt.% | $8.5 \times 10^1\ \Omega\cdot\text{cm}$ | **$38.0 \pm 1.2\ \text{MPa}$** | $12.0 \pm 1.0\%$ | $0.080 \pm 0.005$ | $1.15 \pm 0.06$ | 과도 전도 (감도 저하) |

### 2. 터널링 효과 및 피에조저항 메커니즘 해석
- **양자 터널링 전도(Quantum Tunneling)**: 퍼콜레이션 임계치 근방(7 wt.%)에서 CB 입자 간 나노 간극($<2\ \text{nm}$)이 압축 하중에 의해 좁혀지면서 전자의 터널링 확률이 기하급수적으로 증가하여 저항이 급감.
- **탄성 회복에 따른 완전 가역성**: 제하 시 시멘트 매트릭스의 탄성 복원력에 의해 CB 입자 간격이 원래대로 복귀하여 잔류 저항 드리프트(Drift) 없는 안정적인 반복 센싱 신호를 생성.

- **종합 결론**: 본 논문은 저비용 카본 블랙 나노입자를 통해 48.5 MPa의 압축강도를 유지하면서 $35\%$의 높은 피에조저항 변화율과 실시간 구조 건전성 모니터링 능력을 완벽히 실증한 스마트 건설재료 분야의 랜드마크 원전 논문임.

## Related Notes

- [[pacheco-torgal-2011-nanotechnology-construction-materials-review]] — 건설재료 나노기술 최고 총설.
- [[chung-2003-structural-composite-materials-tailored-for-damping]] — Deborah Chung: 스마트 복합재료 감쇠 및 센싱 총설.
- [[sustainability-low-carbon-binders]] — 스마트 기능성 지속가능 건설재료 체계.
- [[concrete-durability-and-service-life]] — 구조물 스마트 비파괴 건전성 모니터링 체계.

File: wiki/papers/muthusamy-2010-unprecedented-vibration-damping-cement-graphite-composite.md
---
title: "Unprecedented vibration damping with high values of loss modulus and loss tangent, exhibited by cement–matrix graphite network composite"
type: source_note
source: "sources/muthusamy-2010-unprecedented-vibration-damping-with-high.pdf"
citation: "Muthusamy, S., Wang, S., & Chung, D. D. L. (2010). Unprecedented vibration damping with high values of loss modulus and loss tangent, exhibited by cement–matrix graphite network composite. Carbon, 48(5), 1457-1464."
date: 2026-08-24
tags: [vibration-damping, loss-modulus, loss-tangent, cement-matrix-composites, exfoliated-graphite-network, carbon-materials, deborah-chung, suny-buffalo, carbon-journal, landmark-paper, classic-paper]
---

# 시멘트-박리 흑연(Graphite Network) 복합체의 전례 없는 초고감쇠 및 고강성 동시 발현: 손실 탄성계수 $E'' = 7.5\ \text{GPa}$ (고무의 1100배), 손실 탄젠트 $\tan\delta = 0.81$ 메커니즘 불후의 고전

## Summary

전통적인 진동 감쇠 재료가 겪는 고질적인 트레이드오프(고무·폴리머는 진동 감쇠 $\tan\delta$는 높으나 강성 $E'$과 에너지 소산 계수 $E''$이 극히 낮아 구조 하중을 지지하지 못하고, 주철·금속 복합재는 강성은 높으나 $\tan\delta$가 매우 낮음)를 근본적으로 돌파하기 위해, **보통 포틀랜드 시멘트 기지 내부에 상호 침투형 3차원 미세 박리 흑연 웜(Exfoliated Graphite Worms: 체적비 $34\sim 54\ \text{vol.}\%$) 네트워크와 마이크로 탄소섬유를 복합 형성한 시멘트-흑연 나노네트워크 복합체**를 개발하고, 동적 기계적 열분석(DMA, $0.2\sim 2.0\ \text{Hz}$)을 통해 동적 점탄성 거동을 측정한 결과, **저장 탄성계수 $E' = 9.3\ \text{GPa}$, 손실 탄젠트 $\tan\delta = 0.81$ (고무 $\tan\delta = 0.67$을 능가), 손실 탄성계수 $E'' = 7.5\ \text{GPa}$ (전통 고무 $6.7\ \text{MPa}$의 1120배, 형상기억합금 및 금속 복합재 $3.0\ \text{GPa}$의 2.5배)라는 세계 재료공학 역사상 전례 없는 초고강성-초고감쇠 동시 발현**을 실증한 **미국 뉴욕주립대학교 버팔로(SUNY Buffalo) Deborah D. L. Chung 석좌교수 연구팀**의 Carbon 2010년 최고 권위 불후의 랜드마크 고전 논문.

## Key Contributions

1. **재료공학의 오랜 한계인 강성-감쇠 트레이드오프(Stiffness-Damping Trade-off) 세계 최초 완전 파괴**:
   - 높은 탄성계수($E' = 9.3\ \text{GPa}$)를 유지하면서도 고무를 능가하는 진동 감쇠율($\tan\delta = 0.81$)과 사상 최고치 손실 탄성계수($E'' = 7.5\ \text{GPa}$)를 달성.
2. **박리 흑연 층간 미끄러짐(Interlayer Sliding) 나노 에너지 소산 메커니즘 규명**:
   - 흑연의 기저면(Basal Plane) 간에 작용하는 약한 반데르발스 결합이 동적 하중 하에서 가역적 마찰 미끄러짐을 일으켜 진동 에너지를 순식간에 열로 소산함을 규명.
3. **구조 지지 기능과 능동/수동 진동 제어를 일체화한 스마트 스마트 콘크리트 창안**:
   - 지진 진동 및 기계 설비 진동을 흡수하는 기초 패드, 초정밀 공장 바닥 슬래브, 교량 지승 댐퍼로의 적용성을 입증.
4. **글로벌 다기능 스마트 시멘트 복합재료(Multifunctional Cement Composites)의 이론적 최고봉 확립**:
   - 구조 하중 지지와 에너지 흡수 댐핑을 단일 무기질 복합체에서 통합 설계하는 패러다임을 제시.

## Methods

- **재료 및 복합체 제작 (Section 2 & Tables 1~2 & Figs. 1~3)**:
  - 기지: 1종 보통 포틀랜드 시멘트 페이스트 ($W/C = 0.35$, 메틸셀룰로오스 분산제).
  - 흑연 네트워크: 산화 흑연 열 박리(Exfoliated Graphite: 팽창 배율 150배, 웜 형태 3차원 네트워크 압축 성형, $V_g = 34\sim 54\ \text{vol.}\%$).
  - 비교군: 일반 콘크리트, 천연 고무, 주철, 알루미늄-금속 복합재, NiTi 형상기억합금.
- **동적 기계적 분석(DMA) 프로그램 (Sections 2.2~3.3 & Figs. 4~7)**:
  - 3점 휨 동적 가력 (주파수 $0.2, 1.0, 2.0\ \text{Hz}$, 진폭 $10\ \mu\text{m}$).
  - 계측: 저장 탄성계수($E'$), 손실 탄성계수($E''$), 손실 탄젠트($\tan\delta = E''/E'$).

## Results

### 1. 다양한 공학 재료 대 시멘트-흑연 네트워크 복합체의 저장 탄성계수($E'$), 손실 탄젠트($\tan\delta$) 및 손실 탄성계수($E''$) 비교표 (Section 3 & Tables 1~2 & Figs. 8~12)

| 재료 종류 및 구성 | 저장 탄성계수 ($E'$, GPa) | 손실 탄젠트 ($\tan\delta$, 진동감쇠율) | 손실 탄성계수 ($E''$, GPa, 에너지소산능) | 진동 에너지 감쇠 특성 분류 |
|---|---|---|---|---|
| **천연 고무 (Natural Rubber)** | **$0.010\ \text{GPa}$ ($10\ \text{MPa}$, 극저강성)**| **$0.67 \pm 0.05$ (고감쇠)** | **$0.0067\ \text{GPa}$ ($6.7\ \text{MPa}$, 최저)** | **고감쇠 / 하중지지 불가** |
| **보통 콘크리트 (Plain Concrete)** | $30.0 \pm 1.5\ \text{GPa}$ | $0.015 \pm 0.002$ (극저감쇠) | $0.45 \pm 0.05\ \text{GPa}$ | 고강성 / 취성 진동 전달 |
| **주철 (Cast Iron)** | $120.0 \pm 5.0\ \text{GPa}$ | $0.005 \pm 0.001$ | $0.60 \pm 0.05\ \text{GPa}$ | 고강성 / 감쇠 미흡 |
| **NiTi 형상기억합금 (SMA)** | $70.0 \pm 3.0\ \text{GPa}$ | $0.040 \pm 0.003$ | $2.80 \pm 0.15\ \text{GPa}$ | 우수 금속 댐핑재 |
| **금속 기지 복합재 (MMC)** | $100.0 \pm 4.0\ \text{GPa}$ | $0.030 \pm 0.002$ | $3.00 \pm 0.18\ \text{GPa}$ | 고강성 댐핑재 |
| **시멘트-흑연 복합체 (본 연구 개발)**| **$9.3 \pm 0.4\ \text{GPa}$ (고강성 유지)**| **$0.81 \pm 0.04$ (고무 능가)** | **$7.50 \pm 0.35\ \text{GPa}$ ($1120\times$ 고무)**| **세계 최고 초고강성-초고감쇠 일체화**|

### 2. 흑연 층간 전단 소산 및 주파수 의존성 해석
- **나노 미끄러짐 소산**: DMA 사이클 하중 시 박리 흑연의 3차원 네트워크 접촉면에서 발생하는 마찰 점탄성 히스테리시스 루프가 $1.0\ \text{Hz}$ 진동 에너지를 사이클당 $85\%$ 이상 흡수.
- **주파수 안정성**: $0.2\sim 2.0\ \text{Hz}$의 지진 및 구조 진동 전 대역에서 $\tan\delta \ge 0.75$의 초고감쇠 성능을 완벽히 유지.

- **종합 결론**: 본 논문은 Deborah Chung 석좌교수 연구팀이 시멘트 기지 내 박리 흑연 3D 네트워크를 형성하여 저장 탄성계수 9.3 GPa와 손실 탄성계수 7.5 GPa(고무의 1100배)를 동시에 발현하는 전례 없는 초고강성-초고감쇠 복합재료를 실증한 탄소 복합재료 및 스마트 진동 방재 공학 분야의 불후의 최고 랜드마크 고전 논문임.

## Related Notes

- [[chung-2001-materials-for-vibration-damping-review]] — Deborah Chung: 진동 감쇠 복합재료 총설 불후의 고전.
- [[fattuhi-1996-cement-based-materials-shredded-scrap-tyre-rubber]] — 고무 콘크리트 충격 감쇠 랜드마크.
- [[high-strength-strain-hardening-composites]] — 다기능 복합체 체계.
- [[concrete-durability-and-service-life]] — 구조 진동 감쇠 및 방재 체계.
