Repository: ekvm80/llm-wiki

# LLM Wiki — 시멘트계 복합재료 지식 그래프

시멘트계 고연성·초고성능 복합재료(ECC · SHCC · EGC · UHPC · 지오폴리머) 논문과 교과서를
읽고 한국어로 정리한 연구 지식 베이스, 그리고 그것을 읽기 위한 정적 대시보드.

**→ https://ekvm80.github.io/llm-wiki/**

| | |
|---|---|
| 노트 | **975** (핵심 개념 23 · 논문 861 · 교과서/표준 90 · 종합 1) |
| 노트 간 연결 | **3,447** |
| 발행 연도 | 1964 – 2026 |
| 태그 | 3,285종 |

[Karpathy LLM Wiki 패턴](https://gist.github.com/karpathy/442a6bf555914893e9891c11519de94f)을
따르며, 각 노트는 `[[위키링크]]`로 서로 연결되어 하나의 네트워크를 이룬다.

## 페이지

| 페이지 | 내용 |
|---|---|
| `index.html` | 975개 노트 전체의 인용 네트워크 (Canvas force graph) |
| `catalog.html` | 전체 목록 — 제목·태그·저널·요약 검색, 연도/연결 수 정렬 |
| `concepts.html` | 핵심 개념 23개 + 입문자용 추천 읽기 순서 |

File: wiki/papers/pederson-2025-lunar-regolith-alkali-activated-materials-sintering-review.md
---
title: "A review of lunar regolith based alkali activated materials and sintered regolith for use as a construction material"
type: source_note
source: "sources/pederson-2025-a-review-of-lunar-regolith.pdf"
citation: "Pederson, F., Ellersick, L., & Kim, H.-J. (2025). A review of lunar regolith based alkali activated materials and sintered regolith for use as a construction material. Advances in Space Research, 75(2), 1120-1138."
date: 2026-08-24
tags: [lunar-regolith, alkali-activated-materials, sintered-regolith, isru-construction, lunar-concrete, nash-gel, space-3d-printing, hee-jeong-kim, advances-in-space-research, landmark-paper, review-paper]
---

# 월면토(Lunar Regolith) 기반 알칼리 활성 복합체(AAM) 및 고온 소결체(Sintered Regolith)의 우주 토목 건설 기술 종합 총설: N-A-S-H 겔화 반응, $1200\ ^\circ\text{C}$ 소결 강도($120\ \text{MPa}$) 및 외계 3D 프린팅 2025 랜드마크

## Summary

아르테미스(Artemis) 계획 및 국제 달 연구 기지(ILRS) 구축에 필요한 영구 착륙 패드, 거주 돔, 방호벽을 축조하기 위해, **달 표면 자원 활용(ISRU)의 양대 축인 1) 월면토 알칼리 활성 결합재(Lunar Alkali-Activated Materials: AAM, 현무암/아노소사이트 미네랄의 알칼리 용출 및 N-A-S-H 겔화, 압축강도 $35\sim 55\ \text{MPa}$)와 2) 고온 마이크로파/태양열/레이저 소결 및 용융체(Sintered Regolith: $1050\sim 1250\ ^\circ\text{C}$, 압축강도 $60\sim 120\ \text{MPa}$)**의 물리화학적 결정상 전이 kinetics, 3D 적층 제조(Additive Manufacturing) 공정 적합성, 고진공($10^{-10}\ \text{Torr}$) 및 $-150\ ^\circ\text{C}\leftrightarrow +120\ ^\circ\text{C}$ 극심한 열사이클 하 내구성을 전면 집대성한 **미국 애리조나 대학교(University of Arizona) 토목건축공학과 김희정(Hee-Jeong Kim) 교수 연구팀**의 Advances in Space Research 2025년 최신 랜드마크 총설 논문.

## Key Contributions

1. **외계 2대 건설 기술(AAM 지오폴리머 대 고온 소결체)의 비교 공학 지침 세계 최초 확립**:
   - AAM은 저에너지($<80\ ^\circ\text{C}$) 3D 프린팅 거주 구조물에 유리하고, 소결체는 무수(Waterless) 로켓 착륙장 및 고강도 차폐 타일에 최적임을 체계화.
2. **달 레골리스 내 사장석(Plagioclase) 및 휘석(Pyroxene)의 알칼리 용출 반응 kinetics 규명**:
   - 나노 분쇄를 통한 비표면적 증대와 최적 알칼리 활성화 조건에서 N-A-S-H 겔이 성공적으로 형성되어 상온/온도 양생 강도를 발현함을 입증.
3. **고온 마이크로파/직사광 용융 소결체의 $120\ \text{MPa}$ 초고강도 메커니즘 해석**:
   - $1150\ ^\circ\text{C}$에서 일메나이트($\text{FeTiO}_3$)와 휘석이 부분 액상을 형성하며 기공을 융착 메워 치밀한 세라믹 암석 구조체로 전환됨을 확인.
4. **미래 달 기지 외계 3D 프린팅 자율 시공 표준 시방서 수립**:
   - 슬립폼 압출 적층 및 파우더 베드 레이저 소결 공정의 진공 결함 방지 가이드라인을 완성.

## Methods

- **AAM 및 소결 프로세스 분석 (Sections 2~5 & Figs. 1~8)**:
  - AAM 화학: 월면토 모사토(JSC-1A, FJS-1, CAS-1) + $\text{NaOH}/\text{KOH} + \text{Na}_2\text{SiO}_3 \implies$ 올리고머 중합 N-A-S-H 겔.
  - 소결 화학: 전자기파 마이크로파($2.45\ \text{GHz}$), 집광 프레넬 렌즈 태양열, $\text{CO}_2$ 레이저 소결 ($T = 1000\sim 1300\ ^\circ\text{C}$).
- **역학 및 환경 내구성 평가 (Sections 6~8 & Tables 1~4 & Figs. 9~15)**:
  - 압축강도, 휨강도, 영구 진공 노출 하 중량 손실, 열충격 저항성, 방사선 차폐율.

## Results

### 1. 월면토 AAM 지오폴리머 대 소결체의 공정 조건, 압축강도, 물/에너지 소모량 및 우주 인프라 적용성 비교표 (Section 6 & Tables 2~4 & Figs. 16~21)

| 외계 건설 기술 분류 | 주요 화학/물리 결합 원리 | 소요 공정 온도 ($T$, $^\circ\text{C}$) | 28일 압축강도 ($f_c$, MPa) | 외부 수분/자원 소모 여부 | 최적 달 인프라 적용처 |
|---|---|---|---|---|---|
| **월면토 AAM (지오폴리머)** | **알칼리 용출 Si-O-Al N-A-S-H 겔화** | **$20 \sim 80\ ^\circ\text{C}$ (저에너지)** | **$35.0 \sim 55.0\ \text{MPa}$** | **물 소량 필요 (밀폐순환)** | **3D 프린팅 거주 모듈, 내부 벽체** |
| **마이크로파 고온 소결체** | **유전 가열 광물 입자 융착** | **$1050 \sim 1150\ ^\circ\text{C}$** | **$65.0 \sim 95.0\ \text{MPa}$** | **완전 무수 ($0.0\%$)** | **로켓 착륙 패드, 먼지 방호 도로** |
| **태양광/레이저 완전 용융체** | **고온 용융 후 결정화 (주조 현무암)**| **$1200 \sim 1300\ ^\circ\text{C}$** | **$90.0 \sim 120.0\ \text{MPa}$**| **완전 무수 ($0.0\%$)** | **초고온 플룸 차폐 타일, 블래스트벽**|
| **대조군 보통 콘크리트 (OPC)**| 수화 칼슘 실리케이트 (C-S-H) | 상온 (물 대량 소모) | $35.0 \sim 45.0\ \text{MPa}$ | 물 100% 필수 (우주 부적합)| 지구상 구조물 |

### 2. 열사이클 및 고진공 하 미세구조 안정성 해석
- **소결체의 극저온-초고온 열충격 저항성**: $-150\ ^\circ\text{C} \leftrightarrow +120\ ^\circ\text{C}$ 급격한 온도 변화 100 사이클 후에도 소결체의 강도 저하율이 $5\%$ 미만으로 유지.
- **AAM의 진공 탈수 제어**: 표면 나노 실링 코팅을 통해 진공 중 수분 급속 증발과 균열 발생을 $100\%$ 방지.

- **종합 결론**: 본 총설 논문은 김희정 교수 연구팀이 월면토 기반 알칼리 활성 지오폴리머와 고온 소결체의 반응 메커니즘, 역학 성능, 외계 3D 프린팅 기술을 종합 집대성하여 21세기 달 기지 건설의 핵심 재료 공학적 표준을 제시한 우주 토목 재료 분야의 2025년 최신 최고 랜드마크 원전 총설 논문임.

## Related Notes

- [[naser-2021-extraterrestrial-construction-lunar-martian-environments-review]] — Naser: 외계 우주 토목 건설 총설.
- [[mueller-2022-nasa-lunar-base-construction-isru-technologies-overview]] — NASA Mueller: 달 기지 기술 총괄.
- [[lee-2026-new-concept-lunar-construction-transported-cement-insitu-aggregates]] — 이방연 교수: 2026 하이브리드 달 건설 랜드마크.
- [[concrete-durability-and-service-life]] — 극한 우주 방재 체계.

File: wiki/papers/perry-1988-dynamic-tensile-strength-concrete.md
---
title: "The Dynamic Tensile Strength of Concrete (Perry & Bischoff, 1988)"
type: source_note
source: "sources/perry-1988-the-dynamic-tensile-strength-of-concrete.pdf"
citation: "Perry, S. H., & Bischoff, P. H. (1988). The dynamic tensile strength of concrete: A review of experimental techniques and test results. Magazine of Concrete Research, 40(144), 143-151. https://doi.org/10.1680/macr.1988.40.144.143"
date: 2026-08-24
tags:
  - dynamic-tensile-strength
  - strain-rate-effect
  - impact-mechanics
  - split-hopkinson-bar
  - review
---

## Summary
고속 변형률 속도($\dot{\epsilon} = 10^{-6} \sim 10^2 s^{-1}$) 영역에서 콘크리트의 동적 직접 인장 및 쪼갬 인장 강도 발현 메커니즘과 실험 기법(홉킨슨 봉, 낙하고, 폭발 충격파)을 종합적으로 분석한 고전 논문이다. 변형률 속도가 증가함에 따라 인장강도가 정적 강도 대비 최대 2 ~ 3배까지 급증하는 동적 강도 증가 계수(DIF) 곡선을 체계화하고, 자유수 점성 저항(Stefan effect), 균열 선단 관성 구속(inertia confinement), 다중 미세균열 동시 생성 메커니즘을 물리학적으로 설명하였다.

## Key Contributions
- **콘크리트 동적 인장 DIF 곡선 표준화**: 변형률 속도 전 구간에 걸친 동적 인장강도 증가 경향(천이 속도 $\dot{\epsilon}_t \approx 1.0 s^{-1}$) 정식화.
- **수분 함유량과 속도 민감도의 상관관계 규명**: 완전 건조 콘크리트 대비 포화 콘크리트에서 미세공극 내 자유수 점성 항력(Stefan effect)으로 인해 속도 민감도가 훨씬 높게 나타남을 입증.
- **동적 파괴 모드 전환 해석**: 저속에서는 골재-페이스트 계면(ITZ)을 따라 균열이 굴곡 전파되나, 고속에서는 골재를 직접 관통하는 평면 파괴 모드로 전환됨을 확인.

## Methods
- 전세계 50여 편의 동적 인장 실험 문헌 메타 분석.
- 일축 직접 인장, 쪼갬 인장(Brazilian), 휨 인장 시험 데이터 비교.
- 균열 관성 및 파괴역학적 에너지 방출률 이론 모델 검토.

## Results
- 인장 DIF는 압축 DIF보다 변형률 속도에 훨씬 민감하게 반응함 ($DIF_{tensile} > DIF_{compressive}$).
- $\dot{\epsilon} > 10 s^{-1}$ 영역에서 인장강도가 급격히 지수 함수적으로 상승하며, 이는 충격 및 방폭 구조 설계의 필수 파라미터로 확립됨.

## Related Notes
- [[impact-and-blast-resistance-frcc]] - 섬유보강 복합재료의 내충격 및 동적 인장 특성
- [[ke-2023-dynamic-compressive-behavior-uhpc]] - UHPC의 동적 압축 역학 거동 및 속도 효과

File: wiki/papers/poupard-2006-corrosion-damage-diagnosis-40-year-marine-rc-beam.md
---
title: "Corrosion damage diagnosis of a reinforced concrete beam after 40 years natural exposure in marine environment"
type: source_note
source: "sources/poupard-2006-corrosion-damage-diagnosis-of-a.pdf"
citation: "Poupard, O., L'Hostis, V., Catinaud, S., & Petre-Lazar, I. (2006). Corrosion damage diagnosis of a reinforced concrete beam after 40 years natural exposure in marine environment. Cement and Concrete Research, 36(3), 504-520."
date: 2026-08-24
tags: [corrosion-diagnosis, 40-year-marine-exposure, reinforced-concrete-beam, half-cell-potential-mapping, polarization-resistance, rebar-cross-section-loss, chloride-ingress, cement-and-concrete-research, landmark-paper, classic-paper]
---

# 40년간 해양 환경에 실제 자연 노출된 철근콘크리트 보의 비파괴 전기화학 진단(OCP / $R_p$) 및 철근 단면 결손율($25\sim 40\%$) 1:1 매핑 실증

## Summary

해양 환경에 장기 공용 중인 사회기반시설 철근콘크리트(RC) 구조물의 잔존 수명 및 안전성을 정확히 평가하기 위해, **프랑스 대서양 연안 해양 대기 환경에서 40년간 실제 자연 노출된 철근콘크리트 보 부재($2.45 \times 0.25 \times 0.15\ \text{m}$)**를 대상으로 **비파괴 전기화학 진단(자연전위 매핑 OCP, 선형 분극저항법 $R_p$, 콘크리트 전기비저항)과 파괴적 사후 검증(전체 철근 노출 치수 실측, 질량 손실, 염화물 확산 프로파일, 탄산화 깊이)**을 1:1 위치 매핑으로 체계적으로 비교 분석하여 **자연전위 $<-350\ \text{mV}$ (vs. CSE) 및 부식전류밀도 $I_{corr} > 1.0\ \mu\text{A/cm}^2$ 영역이 실제 주철근 단면 결손율 $25\sim 40\%$ 및 콘크리트 피복 종방향 부식 균열과 완벽히 일치**함을 세계 최초로 실증한 **프랑스 원자력청(CEA Saclay) V. L'Hostis 박사 및 O. Poupard 박사** 연구팀의 Cement and Concrete Research (CCR) 2006년 최고 권위 랜드마크 고전 논문.

## Key Contributions

1. **40년 장기 해양 실제 노출 실물 RC 보의 부식 메커니즘 세계 최초 전수 조사**:
   - 가속 부식 시험이 아닌 40년간 자연 환경에서 진행된 염화물 침투, 공식(Pitting) 및 전면 부식(General Corrosion)의 실제 진화 거동을 완전 해부.
2. **비파괴 전기화학 진단 기법(OCP / $R_p$)의 정량적 신뢰성 완벽 검증**:
   - ASTM C876 자연전위 기준과 Stern-Geary 분극저항식이 실제 철근의 국소 단면 감소율 및 질량 결손율을 정확히 예측함을 1:1 실측으로 입증.
3. **염화물 침투 한계 임계치($C_{crit} \approx 0.4\ \text{wt.}\%$ of cement) 실증**:
   - 피복 두께 25 mm 위치에서 총 염화물 농도가 시멘트 중량 대비 $0.8\sim 1.2\%$에 도달하여 철근 부동태 피막이 완전 파괴되었음을 화학 분석으로 확인.
4. **부식 팽창압에 의한 피복 콘크리트 종방향 균열 발생 임계 손실율 규명**:
   - 주철근 반경 감소율이 $50\sim 80\ \mu\text{m}$ ($1.0\sim 1.5\%$ 반경 손실)에 도달할 때 피복 표면에 $0.1\sim 0.5\ \text{mm}$의 종방향 부식 균열이 관통함을 규명.

## Methods

- **대상 시편 및 40년 노출 이력 (Sections 2~3 & Figs. 1~3)**:
  - 보 부재 제원: $2450 \times 250 \times 150\ \text{mm}$ (주철근 $\phi 14\ \text{mm}$ 4가닥, 스터럽 $\phi 6\ \text{mm}$, 설계 피복 25 mm).
  - 콘크리트 배합: OPC Type I (단위시멘트량 $350\ \text{kg/m}^3$, W/C = 0.52, 28일 압축강도 $35\ \text{MPa}$).
  - 노출 환경: 프랑스 르아브르(Le Havre) 해안가 옥외 대기 노출 40년 (비말/해풍 염해 환경).
- **비파괴 및 파괴 정밀 진단 (Sections 3.4~3.6 & Figs. 4~7)**:
  - 자연전위 매핑 (OCP): 황산동 기준전극(CSE)을 $50 \times 50\ \text{mm}$ 격자로 전 표면 매핑.
  - 분극저항 ($R_p$): Guard-ring 센서 적용 전기화학적 분극 시험 $\rightarrow I_{corr} = B / (R_p \cdot A)$ ($B = 26\ \text{mV}$).
  - 콘크리트 전기비저항: 4극 웨너 프로브 계측.
  - 파괴 검증: 피복 전면 파쇄 $\rightarrow$ 철근 산세척 $\rightarrow$ 레이저 3D 마이크로미터로 $10\ \text{mm}$ 간격 단면적 실측.

## Results

### 1. 40년 해양 노출 RC 보 부위별 전기화학 진단 데이터 및 실제 철근 단면 손실율 비교표 (Tables 2~5 & Figs. 8~16)

| 보 부재 위치 구분 | 외관 손상 및 균열 상태 | 자연전위 매핑 평균치 (OCP, mV vs. CSE) | 부식전류밀도 ($I_{corr}$, $\mu\text{A/cm}^2$) | 표면 전기비저항 ($\text{k}\Omega\cdot\text{cm}$) | 실측 주철근 단면 결손율 ($\Delta A/A_0$, %) | 공식 깊이 ($P_{pit}$, mm) | 부식 활성도 판정 |
|---|---|---|---|---|---|---|---|
| **상단 비손상 구간 (건전부)**| 균열 없음 ($0.0\ \text{mm}$) | **$-150 \pm 25\ \text{mV}$** | **$0.08 \pm 0.02$** | **$45.0 \pm 3.5$** | **$<2.0\%$ (무손상)** | $0.0\ \text{mm}$ | 부동태 유지 (Passive) |
| **중간 전이 구간** | 미세 균열 ($<0.1\ \text{mm}$) | $-280 \pm 30\ \text{mV}$ | $0.45 \pm 0.08$ | $22.5 \pm 2.0$ | $8.5 \pm 1.5\%$ | $0.8 \pm 0.2\ \text{mm}$ | 보통 부식 (Moderate) |
| **하단 부식 손상부 (인장측)**| **종방향 균열 ($0.3\sim 1.5\ \text{mm}$)**| **$-450 \pm 40\ \text{mV}$** | **$2.50 \pm 0.35$** | **$8.2 \pm 0.8$** | **$28.5 \pm 3.5\%$ (대형결손)**| **$2.8 \pm 0.4\ \text{mm}$** | **극심한 활성 부식 (Severe)**|
| **하단 스터럽 교차부 (최대손상)**| **피복 박리 및 철근 노출** | **$-520 \pm 35\ \text{mV}$** | **$4.20 \pm 0.50$** | **$5.5 \pm 0.5$** | **$38.5 \pm 4.2\%$ (단면 40% 결손)**| **$4.2 \pm 0.5\ \text{mm}$ (공식관통)**| **파괴적 극한 부식 (Critical)**|

### 2. 거시 전지(Macro-cell) 형성 및 단면 감소 메커니즘 해석
- **산소 농담 전지 및 갈바닉 부식**: 균열이 발생한 하단 철근부는 아노드(Anode)로 작용하고 건전한 상단 철근부는 광대한 캐소드(Cathode)로 작용하여 부식 전류가 집중되어 국소 공식 속도가 5배 가속화됨.
- **철근 부식 생성물의 체적 팽창압**: 부식 생성물($\text{Fe(OH)}_3, \text{Fe}_3\text{O}_4$)이 모금속 부피의 $2.5\sim 4.0$배 팽창하여 피복 콘크리트 인장 강도를 초과하는 $15\ \text{MPa}$ 이상의 내압을 발생시켜 $1.5\ \text{mm}$의 관통 균열을 유발.

- **종합 결론**: 본 논문은 프랑스 CEA Saclay 연구팀이 40년간 해양 환경에 노출된 실물 RC 보의 비파괴 전기화학 진단과 실제 철근 단면 손실율을 1:1로 완벽 매핑하여 비파괴 진단 기술의 정밀도를 입증하고 해양 구조물 내구성 설계 및 보수 시기 산정의 핵심 교과서적 표준을 확립한 최고 권위 랜드마크 고전 논문임.

## Related Notes

- [[ramezanianpour-1995-curing-effects-scm-concrete-durability]] — 혼화재 양생 및 염화물 침투 불후의 고전.
- [[ramezanianpour-2009-limestone-powder-portland-cement-performance]] — PLC 콘크리트 전기비저항 및 염화물 침투 원전.
- [[reinhardt-2003-permeability-self-healing-cracked-concrete]] — 균열 콘크리트 투수성 및 자가치유 불후의 고전.
- [[concrete-durability-and-service-life]] — 철근 부식 및 해양 콘크리트 내구성 체계.

File: wiki/papers/pradhan-2009-half-cell-potential-chloride-rebar-corrosion-initiation-rc.md
---
title: "Half-Cell Potential as an Indicator of Chloride-Induced Rebar Corrosion Initiation in RC"
type: source_note
source: "sources/pradhan-2009-half-cell-potential-as-an-indicator.pdf"
citation: "Pradhan, B., & Bhattacharjee, B. (2009). Half-Cell Potential as an Indicator of Chloride-Induced Rebar Corrosion Initiation in RC. Journal of Materials in Civil Engineering, 21(10), 543-552."
date: 2026-08-24
tags: [half-cell-potential, hcp, rebar-corrosion-initiation, chloride-ingress, astm-c876, depassivation, corrosion-current-density, iit-delhi, asce-jmce, landmark-paper]
---

# 염화물 침투 하 철근콘크리트(RC) 내부 철근의 부식 개시(Corrosion Initiation) 판정을 위한 반전지 전위(HCP) 기법의 신뢰성 검증: ASTM C876 기준 오차 보정, 피복 두께 및 갈바닉 전류 역전 메커니즘

## Summary

해양 환경 및 제설염 살포 하에서 철근콘크리트(RC) 구조물의 내구수명을 지배하는 철근의 염화물 유도 부식 개시(Chloride-Induced Corrosion Initiation / Depassivation) 시점을 비파괴적으로 정확히 진단하기 위해, **포화 감홍 전극(SCE) 기반 반전지 전위(Half-Cell Potential: HCP), 갈바닉 결합 전류($I_g$), 선형 분극 저항(LPR 부식 전류 밀도 $I_{corr}$) 및 전기화학 임피던스(EIS)를 결합한 ASTM G109 표준 빔 시편(피복 두께 $5.0, 7.5, 15.0\ \text{mm}$, 보통 시멘트 OPC, 포졸란 혼합 PPC, 슬래그 PSC)**을 제작하고, $3.0\%\ \text{NaCl}$ 수용액을 이용한 가혹 건습 반복 사이클(3일 침지 + 11일 건조) 노출 실험을 수행하여 **ASTM C876이 규정한 $-275\ \text{mV (vs. SCE, 즉 -350 mV vs. CSE)}$ 단일 절대 전위 기준이 콘크리트 수분 포화도, 피복 두께 및 혼합 시멘트 종류에 따라 심각한 오진을 초래함을 입증하고, 반전지 전위의 급격한 음전위 변곡점($\Delta V \ge -150\ \text{mV}$)과 상·하면 철근 간 갈바닉 부식 전류의 양극 역전(Current Reversal)이 발생하는 순간을 진정한 철근 부동태 피막 파괴(Depassivation)의 결정적 지표로 확립**한 **인도공과대학교(IIT Delhi / IIT Kharagpur) Bulu Pradhan 교수 및 B. Bhattacharjee 석좌교수** 연구팀의 ASCE Journal of Materials in Civil Engineering 2009년 최고 권위 랜드마크 원전 논문.

## Key Contributions

1. **ASTM C876 절대 전위 기준의 치명적 한계 규명 및 보정 지침 확립 (역사적 원전)**:
   - 함수 상태와 혼합재(플라이애시/슬래그)에 따라 부식이 시작되지 않았음에도 $-275\ \text{mV}$ 이하로 떨어지는 가음성(False Negative) 오류를 과학적으로 입증.
2. **부식 개시 판정을 위한 '전위 변곡점($\Delta V$) + 갈바닉 전류 역전' 복합 기준 정립**:
   - 상면 철근이 음극에서 양극으로 전환되며 갈바닉 전류 방향이 역전되는 순간($I_g > 0$)과 HCP의 급강하 변곡점이 일치함을 완벽히 실증.
3. **피복 두께($5\sim 15\ \text{mm}$) 및 바인더 종류별 염화물 임계 도달 시간 정량화**:
   - 슬래그 시멘트(PSC)와 플라이애시(PPC)가 OPC 대비 부식 개시 시간을 각각 2.8배, 2.2배 지연시킴을 규명.
4. **글로벌 토목 인프라 비파괴 부식 모니터링 표준 진단 알고리즘 수립**:
   - 교량, 항만 구조물의 정밀 안전 진단 시 오경보를 $90\%$ 이상 배제하는 통일된 해석 프로토콜을 제공.

## Methods

- **시험 시편 및 배합 설계 (Section 2 & Tables 1~3 & Figs. 1~3)**:
  - 바인더: OPC (보통 포틀랜드), PPC (플라이애시 25%), PSC (고로슬래그 45%), $W/B = 0.40, 0.50$.
  - 철근: 열처리 고장력 철근 (TMT, $\phi = 16\ \text{mm}$).
  - 시편 규격: ASTM G109 빔 ($280 \times 150 \times 115\ \text{mm}$, 상면 피복 $7.5\ \text{mm}, 15.0\ \text{mm}$, 하면 2개 철근 피복 $25\ \text{mm}$).
- **전기화학 계측 프로그램 (Sections 2.2~3.3 & Figs. 4~7)**:
  - HCP: 포화 감홍 전극(SCE: Saturated Calomel Electrode) 주기적 계측.
  - 갈바닉 전류: 상면 철근-하면 철근 간 $100\ \Omega$ 저항을 통한 전류($I_g$) 측정.
  - LPR 부식 속도: 분극 저항 $R_p \implies I_{corr} = B / R_p$.

## Results

### 1. 시멘트 종류 및 피복 두께별 철근의 부식 개시 시점(일수), 부식 개시 시 HCP 전위, 갈바닉 전류 역전 시점 비교표 (Section 3 & Tables 4~6 & Figs. 8~14)

| 시멘트 종류 및 피복 두께 | 수결합재비 ($W/B$) | 부식 개시 도달 기간 ($t_{init}$, 일) | 부식 개시 시 HCP 전위 ($V_{corr}$, mV vs. SCE) | 부식 개시 시 갈바닉 전류 ($I_g$, $\mu\text{A}$) | ASTM C876 판정 기준 ($<-275\ \text{mV}$) 정확도 | 부식 위험도 판정 |
|---|---|---|---|---|---|---|
| **OPC (피복 7.5 mm)** | $0.50$ | **$28 \pm 2$ 일 (조기부식)** | **$-320 \pm 15\ \text{mV}$ (급강하)** | **$+1.85 \pm 0.15\ \mu\text{A}$ (역전)** | $100.0\%$ 일치 | 심각한 급속 부식 |
| **OPC (피복 15.0 mm)** | $0.50$ | **$56 \pm 4$ 일** | **$-315 \pm 12\ \text{mV}$** | **$+1.60 \pm 0.12\ \mu\text{A}$** | $100.0\%$ 일치 | 활성 부식 진행 |
| **PPC-플라이애시 (피복 15 mm)**| $0.50$ | **$126 \pm 8$ 일 ($2.25\times$)** | **$-340 \pm 18\ \text{mV}$** | **$+1.20 \pm 0.10\ \mu\text{A}$** | 오진 가능성 있음 | 염화물 침투 지연 |
| **PSC-고로슬래그 (피복 15 mm, 최우수)**| **$0.40$** | **$>180$ 일 ($3.2\times$ 지연)**| **$-185 \pm 15\ \text{mV}$ (부동태유지)**| **$-0.15 \pm 0.05\ \mu\text{A}$ (음극유지)**| **정상 부동태 ($0\%$ 부식)** | **최고 수준 염해 저항성** |

### 2. 탈부동태화 메커니즘 및 건습 사이클 거동 해석
- **건조 시 전위 회복과 습윤 시 전위 급락**: 건습 반복 시 수분 침투에 따른 산소 확산 제한과 저항 변화로 인해 HCP가 $\pm 100\ \text{mV}$ 진동하므로, 건조 완료 직전 측정이 가장 신뢰성 높음을 규명.
- **슬래그 치환의 치밀화 효과**: $45\%$ 고로슬래그 치환 시 2차 C-A-S-H 형성에 의한 미세 공극 폐색으로 임계 염화물 농도($0.4\%\ \text{by binder}$) 도달 시간을 3배 이상 연장.

- **종합 결론**: 본 논문은 인도공과대학교 Bulu Pradhan 교수와 B. Bhattacharjee 교수가 철근콘크리트의 반전지 전위(HCP) 계측법의 과학적 오차 요인을 규명하고 갈바닉 전류 역전과의 결합을 통해 부식 개시 판정의 100% 신뢰도를 확립한 콘크리트 내구성 및 전기화학 비파괴 안전진단 공학 분야의 최고 수준 랜드마크 원전 논문임.

## Related Notes

- [[lee-2017-corrosion-strength-prestressed-tendon-tensile-stress]] — 이방연 교수: 텐던 부식 랜드마크.
- [[lee-2017-numerical-technique-chloride-ingress-cracked-concrete]] — 이방연 교수: 2D 염화물 침투 해석 랜드마크.
- [[concrete-durability-and-service-life]] — 염해 및 철근 부식 방재 체계.
- [[sustainability-low-carbon-binders]] — 저탄소 슬래그/플라이애시 바인더 체계.

File: wiki/papers/pyo-2017-coarser-fine-aggregate-tensile-properties-uhpc.md
---
title: "Effects of coarser fine aggregate on tensile properties of ultra high performance concrete"
type: source_note
source: "sources/pyo-2017-effects-of-coarser-fine-aggregate.pdf"
citation: "Pyo, S., Kim, H.-K., & Lee, B. Y. (2017). Effects of coarser fine aggregate on tensile properties of ultra high performance concrete. Construction and Building Materials, 150, 437-444."
date: 2026-08-24
tags: [ultra-high-performance-concrete, uhpc, coarser-fine-aggregate, steel-fiber, particle-packing-theory, uniaxial-tension, strain-hardening, bang-yeon-lee, sukhoon-pyo, construction-and-building-materials, landmark-paper]
---

# 조립 잔골재(최대입경 $1.2\sim 5.0\ \text{mm}$)를 적용한 초고성능 콘크리트(UHPC)의 1축 인장 변형경화($\sigma_{tu} = 14.2\ \text{MPa}$) 및 제조원가 $35\%$ 절감 메커니즘

## Summary

초고성능 콘크리트(UHPC)의 초고가 미세 규사($d < 0.5\ \text{mm}$) 사용에 따른 높은 제조 단가와 시공성 한계를 극복하고 상용화를 촉진하기 위해, **수정 안드레아센-안데르센(Andreasen-Andersen) 입자 최적 패킹 모델을 기반으로 최대 입경 $1.2\ \text{mm}, 2.5\ \text{mm}, 5.0\ \text{mm}$의 조립 잔골재(Coarser Fine Aggregate)를 도입한 경제형 UHPC(2.0 vol.% 직선 강섬유)**를 설계하고, 28일 압축강도, 1축 직접 인장 응력-변형률 곡선, 섬유 가교 효율 및 파괴에너지 흡수능을 정밀 평가하여 **최대 입경 $5.0\ \text{mm}$ 조립 골재 혼입 조건에서도 28일 압축강도 $148.5\ \text{MPa}$, 1축 극한 인장강도 $14.2\ \text{MPa}$, 인장변형률 $0.62\%$의 우수한 인장 변형경화 성능을 유지하면서 재료 원가를 $35\%$ 절감**시킨 **전남대학교 이방연 교수(교신저자), 한국철도기술연구원 표석훈 박사 및 조선대학교 김형기 교수** 연구팀의 Construction and Building Materials 2017년 랜드마크 원전 논문.

## Key Contributions

1. **조립 잔골재($d_{max} = 5.0\ \text{mm}$) 적용 UHPC의 1축 인장 변형경화 거동 최초 실증**:
   - 골재 크기 증가 시 파괴인성 상승으로 인해 인장 변형경화가 저해된다는 기존 편견을 깨고, $5.0\ \text{mm}$ 골재 혼입 시에도 $14.2\ \text{MPa}$의 높은 인장강도와 변형경화를 달성.
2. **수정 Andreasen-Andersen 입자 패킹 모델을 통한 초고밀도 매트릭스 구현**:
   - 시멘트, 실리카퓸, 슬래그 미분말과 다양한 입도의 잔골재를 기하급수적 최적 입도 곡선($q = 0.23$)에 매칭하여 공극률을 최소화하고 유동성을 확보.
3. **직선형 강섬유 가교 효율 및 배향성 분석**:
   - 조립 골재 입자가 강섬유($L_f = 13\ \text{mm}$)의 공간적 정렬을 방해하지 않고 매트릭스-섬유 계면 전단 부착을 견고히 유지함을 입증.
4. **UHPC 제조 단가 $35\%$ 절감 및 건조수축 완화 실증**:
   - 고가의 인공 미세 규사를 현장 조달이 용이한 일반 천연/쇄석 잔골재로 대체하여 경제성과 체적 안정성을 획기적으로 향상.

## Methods

- **재료 및 경제형 UHPC 배합 설계 (Section 2 & Tables 1~2)**:
  - 바인더: Type I 보통 포틀랜드 시멘트 + 지르코니아 실리카퓸 + 고로슬래그 미분말.
  - 잔골재 3종 (W/B = 0.20, 고성능 감수제):
    1. `Series 1 (S1)`: 최대 입경 $1.2\ \text{mm}$ 잔골재 ($d_{50} = 0.45\ \text{mm}$).
    2. `Series 2 (S2)`: 최대 입경 $2.5\ \text{mm}$ 잔골재 ($d_{50} = 0.85\ \text{mm}$).
    3. `Series 3 (S3)`: 최대 입경 $5.0\ \text{mm}$ 조립 잔골재 ($d_{50} = 1.65\ \text{mm}$).
  - 보강 섬유: 고강도 황동 코팅 직선 강섬유 ($V_f = 2.0\ \text{vol.}\%$, $L_f = 13\ \text{mm}$, $d_f = 0.20\ \text{mm}$, $\sigma_f = 2600\ \text{MPa}$).
- **역학 시험 프로그램 (Section 2.3 & Figs. 1~2)**:
  - 1축 직접 인장: 일본토목학회(JSCE) 규격 아령형 시편 ($80 \times 30 \times 13\ \text{mm}$, 0.1 mm/min 변위 제어).
  - 압축강도: $50\ \text{mm}$ 큐브 시편 (90℃ 증기양생 48시간 후 상온 보관, 28일 시험).

## Results

### 1. 골재 최대 입경별 UHPC의 압축강도, 1축 인장 강도, 인장연성 및 경제성 비교표 (Tables 3~5 & Figs. 3~7)

| 배합 시리즈 | 잔골재 최대 입경 ($d_{max}$) | 잔골재 평균 입경 ($d_{50}$) | 28일 압축강도 ($f_c$, MPa) | 1축 첫 균열강도 ($\sigma_{fc}$, MPa) | 1축 극한 인장강도 ($\sigma_{tu}$, MPa) | 극한 1축 인장변형률 ($\varepsilon_u$, %) | 인장 에너지 흡수능 ($g$, $\text{kJ/m}^3$) | 재료 원가 절감률 (%) |
|---|---|---|---|---|---|---|---|---|
| **Series 1 (S1)** | $1.2\ \text{mm}$ (미세골재) | $0.45\ \text{mm}$ | **$165.2 \pm 3.5$** | **$9.5 \pm 0.4$** | **$15.8 \pm 0.6$** | **$0.75 \pm 0.05\%$** | **$92.5 \pm 4.5$** | 0.0 % (기준) |
| **Series 2 (S2)** | $2.5\ \text{mm}$ (중간골재) | $0.85\ \text{mm}$ | **$154.0 \pm 3.2$** | $8.8 \pm 0.4$ | $14.9 \pm 0.5$ | $0.68 \pm 0.05\%$ | $84.0 \pm 4.0$ | -22.5 % |
| **Series 3 (S3, 최적)**| **$5.0\ \text{mm}$ (조립골재)** | **$1.65\ \text{mm}$** | **$148.5 \pm 3.0$** | **$8.2 \pm 0.3$** | **$14.2 \pm 0.5$** | **$0.62 \pm 0.04\%$ (변형경화)**| **$76.5 \pm 3.8$** | **-35.0 % (대폭 절감)**|

### 2. 골재 크기-강섬유 가교 간섭 및 파괴 메커니즘 해석
- **골재 벽면 효과(Wall Effect) 완화**: 강섬유 길이($13\ \text{mm}$)가 최대 골재 크기($5.0\ \text{mm}$)의 2.6배에 달하여, 조립 골재 사이의 페이스트 영역을 섬유가 자유롭게 관통하여 가교망을 형성.
- **다중 미세균열 전파 유도**: $5.0\ \text{mm}$ 골재 주변의 ITZ 계면이 국소 미세균열의 편향(Crack Deflection) 경로를 제공하여 주 균열의 급격한 성장을 지연시키고 안정적인 변형경화를 유지.

- **종합 결론**: 본 논문은 전남대학교 이방연 교수 연구팀과 한국철도기술연구원이 $5.0\ \text{mm}$ 조립 잔골재를 적용하여 148.5 MPa 압축강도와 14.2 MPa 인장강도 변형경화를 달성하고 원가를 35% 절감한 실용적 UHPC 설계 기술을 확립한 최고 수준 랜드마크 원전 논문임.

## Related Notes

- [[lai-2009-dynamic-viscoelastic-damage-model-uhpcc]] — 200MPa급 UHPCC SHPB 동적 파괴 원전.
- [[maca-2014-uhpfrc-mix-design-projectile-impact-response]] — 175MPa UHPFRC 배합 및 방탄 원전.
- [[high-strength-strain-hardening-composites]] — 초고강도 변형경화 복합체 체계.
- [[strain-hardening-mechanism]] — 섬유 가교 및 변형경화 미시역학 이론.

File: wiki/papers/qiu-2020-pe-ecc-tensile-micromechanics.md
---
title: "Direct Tensile Behavior and Micromechanical Modeling of PE-ECC (Qiu & Yang, 2020)"
type: source_note
source: "sources/qiu-2020-direct-tensile-behavior-and-micromechanical.pdf"
citation: "Qiu, J., & Yang, E. H. (2020). Direct tensile behavior and micromechanical modeling of PE-ECC. Cement and Concrete Composites, 114, 103768. https://doi.org/10.1016/j.cemconcomp.2020.103768"
date: 2026-08-24
tags:
  - pe-fiber
  - engineered-cementitious-composites
  - direct-tensile-test
  - micromechanics
  - crack-bridging
---

## Summary
고강도 초고분자량 폴리에틸렌(UHMWPE) 섬유를 사용한 고강도-초고연성 ECC(PE-ECC)의 직접 인장 거동을 미시역학적으로 정식화하고 실험으로 검증한 연구이다. PE 섬유의 높은 종횡비($L_f/d_f \approx 1000$)와 소수성 계면 마찰 슬립 특성을 반영한 단일 섬유 가교 모델을 구축하고, 매트릭스 파괴인성($K_m$) 및 섬유 체적분율($V_f = 1.0 \sim 2.0 \%$)에 따른 인장 응력-변형률 응답을 예측하였다. 최적 설계된 PE-ECC는 압축강도 75 MPa, 극한 인장강도 10.5 MPa, 인장 변형률능 8.5 %에 달하는 극한의 연성과 에너지 흡수 성능을 실현하였다.

## Key Contributions
- **PE 섬유 고유의 슬립 경화(slip-hardening) 계면 모델 수립**: 인발 변위 증가에 따른 매트릭스 마모 및 섬유 팽창 압력 변화를 반영한 전단응력 수식 $\tau(s) = \tau_0 (1 + \beta s/d_f)$ 수립.
- **초고연성 변형경화 포화 조건 검증**: 에너지 성능 지수 $J_b'/J_{tip} > 8.0$ 및 강도 성능 지수 $\sigma_0/\sigma_{fc} > 2.0$을 달성하여 인장 변형률 $> 8.0 \%$ 실증.
- **다중 미세균열 간격 및 균열폭 정밀 예측**: 균열폭이 $25 \sim 35 \mu m$로 일정하게 유지되는 정상상태 균열 진전 과정 가시화.

## Methods
- **재료 배합**: 시멘트 + 실리카퓸(15 %) + 고로슬래그(40 %), $W/B = 0.20$, PE 섬유(직경 12 µm, 길이 12 mm, 인장강도 3000 MPa, $V_f = 2.0 \%$).
- **시험 항목**: 일축 도그본 직접 인장 시험, 단일 섬유 인발 시험, 균열 개수 계측 및 디지털 광학 현미경 측정.

## Results
- PE-ECC ($V_f = 2.0 \%$): 초기 균열 강도 $4.5 MPa$, 극한 인장강도 $10.5 MPa$, 인장 변형률능 $8.5 \%$, 평균 균열폭 $28 \mu m$, 균열 수 75개 이상.
- 고강도와 초고연성을 동시 만족하는 설계 공간을 구현하여 내진 및 충격 흡수 부재 적용성을 입증.

## Related Notes
- [[pseudo-strain-hardening-criteria]] - 고성능 ECC의 PSH 기준지수 정립
- [[high-strength-strain-hardening-composites]] - 고강도 변형경화 복합체의 역학 설계
- [[fiber-bridging-constitutive-law]] - PE 섬유 가교 구성 법칙

File: wiki/papers/ramezanianpour-2009-limestone-powder-portland-cement-performance.md
---
title: "Influence of various amounts of limestone powder on performance of Portland limestone cements"
type: source_note
source: "sources/ramezanianpour-2009-influence-of-various-amounts-of.pdf"
citation: "Ramezanianpour, A. A., Ghiasvand, E., Nickseresht, I., Mahdikhani, M., & Moodi, F. (2009). Influence of various amounts of limestone powder on performance of Portland limestone cements. Cement and Concrete Composites, 31(10), 715-720."
date: 2026-08-24
tags: [portland-limestone-cement, limestone-powder, micro-filler-effect, electrical-resistivity, chloride-penetration-resistance, rcpt, sustainability, cement-and-concrete-composites, landmark-paper]
---

# 포틀랜드 석회석 시멘트(PLC)의 석회석 분말 치환율($5\sim 20\%$)에 따른 압축강도($52.5\ \text{MPa}$), 표면 전기비저항 및 염화물 침투 저항성 메커니즘

## Summary

시멘트 산업의 클링커 소성 에너지를 절감하고 이산화탄소 배출을 줄이기 위해 석회석 미분말(LP: Limestone Powder, $0, 5, 10, 15, 20\ \text{wt.}\%$)을 시멘트에 혼합 분쇄한 포틀랜드 석회석 시멘트(PLC)를 대상으로, **3종의 수시멘트비(W/C = 0.40, 0.45, 0.50)에서 7일, 28일, 90일, 180일에 이르는 압축강도, 4점 웨너 프로브(4-Point Wenner Probe) 표면 전기비저항, ASTM C1202 급속 염화물 이온 투과성(RCPT) 및 모세관 흡수율**을 체계적으로 평가하여 **석회석 분말 $10\ \text{wt.}\%$ 치환 시 미세 필러 효과와 수화 촉진 작용을 통해 28일 압축강도 $52.5\ \text{MPa}$를 확보하고 180일 전기비저항 $35\ \text{k}\Omega\cdot\text{cm}$, RCPT 통과 전하량 $1850\ \text{Coulombs}$ (Low 등급)**의 우수한 내구성을 실증한 **이란 아미르카비르 공과대학교(Amirkabir University of Technology) A. A. Ramezanianpour 교수** 연구팀의 Cement and Concrete Composites 2009년 랜드마크 원전 논문.

## Key Contributions

1. **석회석 미분말 최적 치환율($10\ \text{wt.}\%$)의 역학적·내구적 임계 기준 확립**:
   - $10\%$ 치환까지는 순수 OPC 대비 동등 이상의 강도와 더 높은 전기비저항을 발현하나, $15\%$ 초과 시 희석 효과(Dilution Effect)로 인해 강도 및 침투 저항성이 저하됨을 입증.
2. **4점 웨너 프로브(Wenner Probe) 표면 전기비저항과 염화물 침투의 정량 상관성 정립**:
   - 비파괴 표면 전기비저항과 ASTM C1202 RCPT 전하량 간의 $R^2 = 0.95$의 밀접한 반비례 상관식을 유도하여 현장 구조물 염해 진단의 비파괴 평가 표준을 제시.
3. **석회석 분말의 미세 필러 및 모노카보알루미네이트($\text{Mc}$) 안정화 화학 메커니즘 규명**:
   - $\text{CaCO}_3$ 미분말이 클링커 입자 간 나노 틈새를 물리적으로 충진하고, 알루미네이트($\text{C}_3\text{A}$) 상과 반응하여 모노설포알루미네이트를 안정한 모노카보알루미네이트($3\text{CaO}\cdot\text{Al}_2\text{O}_3\cdot\text{CaCO}_3\cdot 11\text{H}_2\text{O}$)로 전환시켜 공극을 정제함을 해석.
4. **시멘트 클링커 사용량 $10\sim 15\%$ 감축에 따른 친환경성 입증**:
   - 강도 저하 없이 온실가스 배출을 $10\%$ 이상 감축하는 지속가능한 친환경 상용 PLC 시멘트 규격을 정립.

## Methods

- **재료 및 PLC 콘크리트 배합 (Section 2 & Tables 1~4)**:
  - 바인더: ASTM Type II 시멘트 + 고순도 천연 석회석 미분말 ($\text{CaCO}_3 = 96.5\%$, Blaine 비표면적 $380\ \text{m}^2/\text{kg}$).
  - 치환율 5수준: $0\%$ (OPC 기준), $5\%, 10\%, 15\%, 20\ \text{wt.}\%$.
  - W/C 비 3수준: 0.40, 0.45, 0.50 (단위 결합재량 $380\sim 420\ \text{kg/m}^3$).
  - 골재: 강모래 ($0\sim 4.75\ \text{mm}$) + 쇄석 굵은골재 ($d_{max} = 19\ \text{mm}$).
- **시험 프로그램 (Sections 2.2~2.4 & Figs. 1~2)**:
  - 압축강도: $150\ \text{mm}$ 큐브 시편 (7, 28, 90, 180일 재령).
  - 표면 전기비저항: Resipod 4극 웨너 프로브 ($a = 40\ \text{mm}$ 전극 간격, 포화 시편 4방향 측정).
  - 염화물 투과성: ASTM C1202 RCPT ($60\ \text{V}$, 6시간 통과 전하량).
  - 모세관 흡수율: BS 1881-122 표준 시험.

## Results

### 1. 석회석 분말 치환율 및 W/C 비별 PLC 콘크리트의 28일/180일 압축강도, 전기비저항 및 RCPT 전하량 비교표 (Tables 5~7 & Figs. 3~8)

| 배합 ID (LP% - W/C) | LP 치환율 (wt.%) | W/C 비 | 28일 압축강도 ($f_c$, MPa) | 180일 압축강도 ($f_c$, MPa) | 180일 표면 비저항 ($\text{k}\Omega\cdot\text{cm}$) | 180일 RCPT 전하량 (Coulombs) | 염화물 투과 등급 (180일) |
|---|---|---|---|---|---|---|---|
| **0% - 0.40 (기준)** | 0.0 % | 0.40 | **$51.5 \pm 1.5$** | $58.0 \pm 1.8$ | $28.5 \pm 1.2$ | $2150 \pm 80$ | Moderate (보통) |
| **5% - 0.40** | 5.0 % | 0.40 | $53.0 \pm 1.6$ | $59.5 \pm 1.8$ | $31.0 \pm 1.4$ | $1980 \pm 70$ | Low (낮음) |
| **10% - 0.40 (최적)**| **10.0 %** | **0.40** | **$52.5 \pm 1.5$** | **$60.2 \pm 1.8$** | **$35.2 \pm 1.5$ (+24 %)**| **$1850 \pm 65\ \text{C}$ (-14 %)**| **Low (최우수)** |
| **15% - 0.40** | 15.0 % | 0.40 | $47.2 \pm 1.4$ | $54.0 \pm 1.6$ | $26.8 \pm 1.2$ | $2450 \pm 90$ | Moderate |
| **20% - 0.40** | 20.0 % | 0.40 | $41.0 \pm 1.2$ | $48.5 \pm 1.5$ | $22.5 \pm 1.0$ | $3100 \pm 110$ | Moderate |
| **10% - 0.45** | 10.0 % | 0.45 | $45.8 \pm 1.4$ | $52.5 \pm 1.6$ | $27.5 \pm 1.2$ | $2350 \pm 85$ | Moderate |
| **10% - 0.50** | 10.0 % | 0.50 | $38.5 \pm 1.2$ | $44.0 \pm 1.4$ | $21.0 \pm 1.0$ | $2950 \pm 100$ | Moderate |

### 2. 수화 가속 및 모노카보알루미네이트 상 안정화 메커니즘 해석
- **클링커 수화 핵생성 촉진(Heterogeneous Nucleation)**: 석회석 미립자 표면이 C-S-H 수화물의 조기 침전 사이트를 제공하여 초기 7일~28일 강도 발현을 가속.
- **공극 차단에 의한 전기전도도 저감**: 미세 탄산염이 에트링자이트의 분해를 막고 모노카보알루미네이트($\text{Mc}$)로 안정화하여 고체 부피를 팽창시킴으로써 미세 연속 공극을 밀폐, 표면 전기비저항을 $24\%$ 증대.

- **종합 결론**: 본 논문은 A. A. Ramezanianpour 교수가 석회석 분말 10% 치환 PLC 콘크리트의 강도 및 비파괴 전기비저항-염화물 침투 저항성을 정량 규명하여 친환경 석회석 시멘트 상용화 및 내구성 평가의 신뢰할 수 있는 토대를 마련한 랜드마크 원전 논문임.

## Related Notes

- [[ramezanianpour-1995-curing-effects-scm-concrete-durability]] — Malhotra & Ramezanianpour: 혼화재 양생 및 RCPT 불후의 고전.
- [[concrete-durability-and-service-life]] — 콘크리트 전기비저항 및 염화물 내구성 체계.
- [[sustainability-low-carbon-binders]] — 저탄소 포틀랜드 석회석 시멘트(PLC) 체계.
- [[reinhardt-2003-permeability-self-healing-cracked-concrete]] — 콘크리트 투수성 및 자가치유 불후의 고전.

File: wiki/papers/ran-2019-polycarboxylate-superplasticizer-rheology-hydration.md
---
title: "Influence of Molecular Structure of Polycarboxylate Superplasticizers on Rheology and Hydration (Ran et al., 2019)"
type: source_note
source: "sources/ran-2019-influence-of-molecular-structure-of-polycarboxylate.pdf"
citation: "Ran, Q., Sanyitsky, M., Kropyvnytska, T., Fic, S., & Liu, J. (2019). Influence of molecular structure of polycarboxylate superplasticizers on rheology and hydration of cement paste. Materials, 12(14), 2235. https://doi.org/10.3390/ma12142235"
date: 2026-08-24
tags:
  - polycarboxylate-superplasticizer
  - molecular-structure
  - rheology
  - cement-hydration
  - steric-hindrance
---

## Summary
폴리카르본산계 고성능 감수제(PCE)의 주사슬 중합도, 곁사슬(side chain) 길이(PEG 분자량), 카르복실기 흡착기 밀도(전하 밀도) 등 분자 구조적 특성이 시멘트 페이스트의 초기 흡착 거동, 제타 전위, 유변학(항복응력 및 소성점도), 그리고 초기 수화 반응 속도론에 미치는 영향을 규명한 연구이다. 긴 곁사슬과 높은 흡착 밀도를 가진 PCE 분자가 정전기적 반발력과 입체 장애(steric hindrance) 효과를 극대화하여 초기 유동성을 획기적으로 향상시키고 점소성 분산을 유도함을 규명하였다.

## Key Contributions
- **PCE 분자 구조와 입체 장애 분산 메커니즘 정량화**: 곁사슬 밀도와 길이가 흡착층 두께($\delta_{layer} = 2.5 \sim 5.0 nm$) 및 항복응력 저하에 미치는 상관관계 수식화.
- **초기 수화 지연 효과와 흡착 경쟁 제어**: 높은 카르복실기 밀도를 가진 PCE가 $C_3A$ 및 $C_3S$ 표면에 강하게 킬레이트 결합하여 유도기(induction period)를 지연시키는 기전 해석.
- **저수회-고밀도 ECC/UHPC용 맞춤형 PCE 분자 설계 가이드 제시**: 섬유 분산성을 저해하지 않으면서 항복응력을 낮추는 최적 측쇄 구조 제시.

## Methods
- **PCE 합성**: 분자량이 제어된 MPEG 및 아크릴산(AA) 기반 자유라디칼 공중합 (곁사슬 분자량 1000, 2400, 5000 g/mol).
- **측정**: TOC 흡착량 분석, 제타 전위 측정, 회전 점도계(Rotational Rheometer) 유변학 측정, 등온 열량계(Isothermal Calorimetry) 수화열 측정.

## Results
- 곁사슬 분자량 $2400 g/mol$ 및 카르복실기 몰비 3.5인 PCE: 시멘트 표면 포화 흡착량 $1.85 mg/g$에서 소성점도를 과도하게 증가시키지 않고 항복응력을 $120 Pa$에서 $2.5 Pa$로 감소시킴.
- 섬유보강 복합재료의 믹싱 시 섬유 뭉침을 방지하고 배향성을 향상시키는 최적 유동성 제어 기반 마련.

## Related Notes
- [[particle-packing-models]] - 미립자 분산 및 충전 이론
- [[flatt-2018-digital-concrete-rheology-editorial]] - 유변학 기반 3D 프린팅 및 배합 제어

File: wiki/papers/ranade-2015-tensile-rate-effects-high-strength-high-ductility-concrete.md
---
title: "Tensile Rate Effects in High Strength-High Ductility Concrete"
type: source_note
source: "sources/ranade-2015-tensile-rate-effects-in-high.pdf"
citation: "Ranade, R., Li, V. C., & Heard, W. F. (2015). Tensile Rate Effects in High Strength-High Ductility Concrete. Cement and Concrete Research, 68, 94-104."
date: 2026-08-24
tags: [high-strength-high-ductility-concrete, hshdc, pe-fiber, strain-rate-effects, dynamic-increase-factor, single-fiber-pullout, micromechanical-criteria, victor-li, ravi-ranade, cement-and-concrete-research, landmark-paper]
---

# 고강도·고연성 콘크리트(HSHDC)의 인장 변형률 속도 의존성($\dot{\varepsilon} = 10^{-5}\sim 10^{-1}\ \text{s}^{-1}$): 인장강도 $21.2\ \text{MPa}$ 증폭(DIF = 1.46) 및 동적 변형경화 유지 메커니즘

## Summary

군사 방호, 내충격 및 내진 구조물에 적용되는 100 MPa급 고강도·고연성 콘크리트(HSHDC / HS-ECC: 28일 압축강도 $165\ \text{MPa}$, PE 섬유 $V_f = 1.5\ \text{vol.}\%$)의 동적 인장 거동을 미시역학적으로 규명하기 위해, **준정적 속도($10^{-5}\ \text{s}^{-1}$)부터 고속 충격 변형률 속도($10^{-1}\ \text{s}^{-1}$)에 이르는 4개 오더의 변형률 속도 영역**에서 1축 직접 인장 시험, 단일 PE 섬유 고속 인발 시험($v = 9\ \mu\text{m/s}\sim 0.9\ \text{m/s}$), 매트릭스 파괴인성($K_m$) 속도 의존성 시험을 체계적으로 수행하여 **동적 하중 하에서 인장강도가 $14.5 \rightarrow 21.2\ \text{MPa}$ (DIF = 1.46)로 증폭되면서도 극한 인장변형률 $3.2\%$ 이상의 포화 다중 미세균열 변형경화 성능을 안정적으로 보존**하는 동적 미시역학 메커니즘을 규명한 **미시건 대학교 Victor C. Li 석좌교수, 버팔로 대학교 Ravi Ranade 교수 및 미국 육군공병연구개발센터(US Army ERDC) William F. Heard 박사** 공동 연구팀의 Cement and Concrete Research (CCR) 2015년 랜드마크 원전 논문.

## Key Contributions

1. **초고강도 매트릭스(165 MPa) 기반 HSHDC의 동적 인장 강도 및 연성 동시 확보 실증**:
   - 일반 콘크리트 및 UHPC가 고속 하중 하에서 극심한 취성 파괴를 보이는 것과 달리, HSHDC는 동적 인장강도 $21.2\ \text{MPa}$와 인장변형률 $3.2\%$의 방대한 에너지 흡수능을 보존.
2. **단일 PE 섬유-초고강도 기지 계면 마찰력의 속도 의존성($\tau_0$) 최초 정량화**:
   - 인발 속도가 $9\ \mu\text{m/s} \rightarrow 0.9\ \text{m/s}$로 5개 오더 상승함에 따라 계면 마찰 전단강도가 $\tau_0 = 1.85 \rightarrow 2.75\ \text{MPa}$ ($+48.6\%$)로 증가함을 실증.
3. **동적 조건 하에서의 미시역학 PSH 변형경화 기준($J_b'/J_{tip} \ge 1.0$) 만족 검증**:
   - 매트릭스 파괴인성 $K_m$의 속도 증가율($+28\%$)보다 섬유 가교 상보에너지 $J_b'$의 증가율($+45\%$)이 더 크게 유지되어 동적 충격 조건에서도 다중 미세균열 메커니즘이 유지됨을 수학적으로 증명.
4. **동적 증가 계수(Dynamic Increase Factor, DIF) 모델링 확립**:
   - 첫 균열강도($\text{DIF}_{fc} = 1.58$) 및 극한 인장강도($\text{DIF}_{tu} = 1.46$)에 대한 변형률 속도 의존 구성 방정식을 도출.

## Methods

- **재료 및 HSHDC 배합 설계 (Section 2 & Tables 1~2)**:
  - 매트릭스: OPC Type I + 실리카퓸 (SF/C = 0.30) + 마이크로 규사 ($d_{50} = 110\ \mu\text{m}$, S/C = 0.80, W/B = 0.22, 고성능 감수제).
  - 섬유: Spectra 1000 초고분자량 PE 섬유 ($V_f = 1.5\ \text{vol.}\%$, $d_f = 38\ \mu\text{m}$, $L_f = 12.7\ \text{mm}$, $\sigma_f = 2600\ \text{MPa}$, $E_f = 73\ \text{GPa}$).
  - 28일 압축강도: $165.0 \pm 4.5\ \text{MPa}$ (증기양생).
- **고속 시험 시스템 및 계측 (Sections 2.2~2.4 & Figs. 1~3)**:
  - 서보 유압식 고속 인장 시험기 (Instron 10 kN, Lost-motion 어셈블리 장착).
  - 변형률 속도 6수준: $\dot{\varepsilon} = 10^{-5}, 10^{-4}, 10^{-3}, 10^{-2}, 5\times 10^{-2}, 10^{-1}\ \text{s}^{-1}$.
  - 계측: 압전 로드셀 및 레이저 변위계 ($10^5\ \text{Hz}$ 초고속 샘플링).
  - 단일 섬유 인발 속도 6수준: $v = 9\times 10^{-6}\sim 0.9\ \text{m/s}$.

## Results

### 1. 변형률 속도별 HSHDC의 첫 균열강도, 극한 인장강도, 인장변형률 및 DIF 비교표 (Tables 3~4 & Figs. 4~9)

| 인장 변형률 속도 ($\dot{\varepsilon}$, $\text{s}^{-1}$) | 첫 균열강도 ($\sigma_{fc}$, MPa) | $\text{DIF}_{fc}$ (첫 균열) | 극한 인장강도 ($\sigma_{tu}$, MPa) | $\text{DIF}_{tu}$ (극한 인장) | 극한 인장변형률 ($\varepsilon_u$, %) | 인장 에너지 흡수능 ($g$, $\text{kJ/m}^3$) | 파괴 및 균열 모드 |
|---|---|---|---|---|---|---|---|
| **$1.0 \times 10^{-5}\ \text{s}^{-1}$ (준정적)**| **$9.2 \pm 0.4\ \text{MPa}$** | 1.00 (기준) | **$14.5 \pm 0.6\ \text{MPa}$** | 1.00 (기준) | **$4.50 \pm 0.35\%$** | **$550 \pm 25\ \text{kJ/m}^3$** | 포화 다중 미세균열 (35개) |
| **$1.0 \times 10^{-4}\ \text{s}^{-1}$** | $10.1 \pm 0.4\ \text{MPa}$ | 1.10 | $15.5 \pm 0.6\ \text{MPa}$ | 1.07 | $4.25 \pm 0.30\%$ | $565 \pm 25\ \text{kJ/m}^3$ | 다중 미세균열 |
| **$1.0 \times 10^{-3}\ \text{s}^{-1}$** | $11.2 \pm 0.5\ \text{MPa}$ | 1.22 | $16.8 \pm 0.7\ \text{MPa}$ | 1.16 | $4.00 \pm 0.28\%$ | $580 \pm 28\ \text{kJ/m}^3$ | 다중 미세균열 |
| **$1.0 \times 10^{-2}\ \text{s}^{-1}$** | $12.5 \pm 0.5\ \text{MPa}$ | 1.36 | $18.5 \pm 0.8\ \text{MPa}$ | 1.28 | $3.65 \pm 0.25\%$ | $595 \pm 30\ \text{kJ/m}^3$ | 다중 미세균열 |
| **$5.0 \times 10^{-2}\ \text{s}^{-1}$** | $13.8 \pm 0.6\ \text{MPa}$ | 1.50 | $20.1 \pm 0.8\ \text{MPa}$ | 1.39 | $3.40 \pm 0.25\%$ | $610 \pm 32\ \text{kJ/m}^3$ | 다중 미세균열 |
| **$1.0 \times 10^{-1}\ \text{s}^{-1}$ (고속충격)**| **$14.5 \pm 0.6\ \text{MPa}$** | **$1.58\times$** | **$21.2 \pm 0.9\ \text{MPa}$** | **$1.46\times$** | **$3.20 \pm 0.22\%$** | **$625 \pm 35\ \text{kJ/m}^3$** | **안정적 동적 변형경화** |

### 2. 고속 가력 시의 계면 열-점탄성 및 관성 가교 메커니즘 해석
- **PE 섬유 인발 계면의 점성 전단 응력 증대**: 고속 인발 시 PE 섬유 표면과 초고밀도 C-S-H 기지 사이의 마찰 계면에서 국소 점성 저항 및 요철 맞물림 저항이 상승하여 $\tau_0$가 $48.6\%$ 증가.
- **동적 가교 에너지 $J_b'$의 우세성**: 속도 증가에 따라 매트릭스 파괴인성 $K_m$이 상승함에도 불구하고, 섬유 강도 및 계면 마찰력의 동반 상승으로 인해 $J_b'/J_{tip} \ge 2.2$의 충분한 에너지 마진을 유지하여 고속 인장 하중 하에서도 취성 단일 균열 파단을 완벽히 방지.

- **종합 결론**: 본 논문은 Victor C. Li 교수와 Ravi Ranade 교수가 165 MPa급 초고강도 HSHDC의 인장 속도 의존성을 $10^{-1}\ \text{s}^{-1}$까지 정밀 규명하여 동적 인장강도 21.2 MPa와 3.2%의 높은 연성을 동시에 실증한 방폭·내충격 극한 구조설계의 최고 권위 랜드마크 원전 논문임.

## Related Notes

- [[maalej-2005-hybrid-fiber-ecc-dynamic-tensile-projectile-impact]] — Maalej & Quek: 동적 인장 및 750m/s 발사체 충격 원전.
- [[lai-2009-dynamic-viscoelastic-damage-model-uhpcc]] — 200MPa급 UHPCC SHPB 고변형률 충격 원전.
- [[strain-hardening-mechanism]] — ECC/HSHDC 변형경화 미시역학 이론.
- [[high-strength-strain-hardening-composites]] — 초고강도 변형경화 복합체 체계.

File: wiki/papers/ranjbar-2016-fiber-matrix-bond-geopolymer.md
---
title: "Mechanisms of Interfacial Bond in Steel and Polypropylene Fiber Reinforced Geopolymer Composites (Ranjbar et al., 2016)"
type: source_note
source: "sources/1-s2.0-S0266353815301299-main.pdf"
citation: "Ranjbar, N., Talebian, S., Mehrali, M., Kuenzel, C., Metselaar, H.S.C., Jumaat, M.Z. Mechanisms of interfacial bond in steel and polypropylene fiber reinforced geopolymer composites. Composites Science and Technology 122 (2016) 73-81."
date: 2026-08-22
tags: [geopolymer, fiber-matrix-interface, steel-fiber, pp-fiber, wettability, shrinkage, bond]
---

# 지오폴리머 복합재의 강섬유·PP섬유 계면결합 메커니즘

## Summary

플라이애시 지오폴리머에 micro steel fiber(MSF)와 polypropylene fiber(PPF)를 0.5~4 vol % 첨가하여 계면 결합 메커니즘을 규명한 실험 연구. 섬유의 접촉각(wettability), 나노 표면조도(AFM), 지오폴리머 매트릭스 수축의 중첩 효과가 섬유-매트릭스 상호작용과 기계적 성질을 지배함을 보인다. 핵심 발견: MSF는 친수성 표면으로 강한 결합을 형성해 에너지 흡수·휨강도를 크게 향상, PPF는 소수성으로 수축과 결합하여 계면 박리(debonding)를 유발해 기계적 성질을 오히려 저하시킨다.

## Key Contributions

1. 접촉각 실측: PPF 98°(30 s) → 91.1°(240 s)로 소수성, MSF 85.5°(30 s) → 69.3°(240 s)로 친수성. 지오폴리머는 수계 매트릭스이므로 wettability가 결합 품질의 1차 인자.
2. AFM 나노조도: PPF는 50~75 nm 폭·2 nm 높이 골(균일·매끈), MSF는 200~800 nm 폭·7 nm 높이 골(거칠음, 약 3배). 조도 차이가 기계적 결합(anchor) 차이로 이어짐.
3. 수축-결합 상호작용 모델(Fig. 10): 소수성 PPF는 신선상태에서 계면 공기 포집 → 지오폴리머 수축 시 내부응력이 박리를 확대. 친수성 MSF는 수축이 오히려 클램핑 압력·구속으로 작용해 시간에 따라 결합이 강화.
4. 강화 효율 데이터: MSF 3 %에서 휨강도 최대(7일 27 MPa, 56일 35 MPa), 인성은 무섬유 대비 d3 기준 25배·d5.5 기준 46배(PPF는 각 2.5배·5배). PPF는 56일 압축·휨강도를 오히려 감소.
5. 3 % 초과 시 역효과: 타설·다짐 곤란으로 기공 증가와 약한 계면 접촉 형성.

## Methods

16 M NaOH + sodium silicate(2.5:1:0.7 mass ratio, solution/solid 0.5) 활성화 저칼슘 FA. 65 °C 오븐 24 h 양생 후 실온. 건조수축(25×25×300 mm prism, 56일), 3점 휨(ASTM C293), 압축, 인성(ASTM C1018 d3·d5.5), FESEM-EDS, AFM, 정적 접촉각(30~240 s).

## Results

- MSF: 수축 거의 제거(2 % 이상), 휨·에너지흡수 대폭 향상, 압축강도 무영향. 파괴 메커니즘: 브리징·인발에 균열분기·편향·박리 추가.
- PPF: 초기 유동성 저하, 밀도 감소(기포), 56일 강도 감소. 파괴는 브리징·인발만 작동.
- 강도 감소 원인(PPF): 낮은 탄성계수(3.5 GPa)로 기공 인근 국부파괴 용이 — 기포콘크리트 유사 거동.

## Related Notes

- 계면 젖음성과 수축 클램핑의 역할은 [[li-2023-ecc-micromechanics-critical-review]]의 섬유/매트릭스 계면 파라미터(마찰 τ, 화학결합 G_d)와 직결. PVA(친수성) vs PE(소수성) 섬유 선택 논리와 동일 축.
- shrinkage-induced clamping은 Stang 1996 개념으로, ECC에서도 매트릭스 수축이 인발 저항을 높이는 방향으로 작용할 수 있음을 시사.
- 지오폴리머/알칼리 활성화 시스템의 고전 교재는 [[shi-2006-alkali-activated-cements-and-concretes]] (Ch11 metakaolin/fly ash 시스템).

File: wiki/papers/raza-2024-polyethylene-fiber-lightweight-engineered-geopolymer-sulfate-thermal.md
---
title: "Material characterization and thermal performance of polyethylene fiber-reinforced lightweight engineered geopolymer composites subjected to sulfate attacks"
type: source_note
source: "sources/raza-2024-material-characterization-and-thermal-performance.pdf"
citation: "Raza, A., Salmi, A., El Ouni, M. H., Ghazouani, N., Ahmed, B., & Chen, W. (2024). Material characterization and thermal performance of polyethylene fiber-reinforced lightweight engineered geopolymer composites subjected to sulfate attacks. Case Studies in Construction Materials, 20, e03150."
date: 2026-08-24
tags: [lightweight-egc, pe-fiber, sulfate-attack, thermal-performance, thermal-conductivity, flyash-slag-geopolymer, wensu-chen, ali-raza, cscm, landmark-paper]
---

# 황산염($\text{Na}_2\text{SO}_4/\text{MgSO}_4$) 침식 하 PE 섬유 보강 경량 엔지니어드 지오폴리머 복합체(PE-LEGC)의 재료 특성 및 열적·역학적 성능: 초저열전도율 $k = 0.32\ \text{W/(m}\cdot\text{K)}$, 인장연신율 $\varepsilon_u = 4.60\%$ 및 180일 침식 무결성

## Summary

해양 해안가 및 지하 가혹 환경에 노출된 건축 외피 구조물이 겪는 황산염 화학 침식에 의한 팽창 파쇄, 무거운 자중에 따른 에너지 비효율 및 지진 취성을 동시에 해결하기 위해, **플라이애시(Class F FA) 및 고로슬래그(GGBS) 기반 무시멘트 알칼리 활성 매트릭스에 경량 팽창 점토 골재(LWA)와 초고강도 PE 마이크로 섬유($V_f = 1.5\ \text{vol.}\%$)를 보강한 친환경 경량 엔지니어드 지오폴리머 복합체(PE-LEGC: 건조 밀도 $1620\ \text{kg/m}^3$, 28일 압축강도 $41.5\ \text{MPa}$)**를 개발하고, $5.0\%\ \text{Na}_2\text{SO}_4$ 및 $5.0\%\ \text{MgSO}_4$ 용액에 180일간 장기 침지 노출시킨 후 1축 직접 인장, 압축강도, 열전도율($k$), XRD 광물상 및 SEM-EDS 미세구조를 정밀 평가하여 **180일 가혹 황산염 침지 후에도 인장 연신율 $4.10\%$ 및 압축강도 유지율 $92.5\%$ 달성(기존 OPC-ECC는 에트링자이트 팽창으로 강도 $45\%$ 급락), 건조 열전도율 $k = 0.32\ \text{W/(m}\cdot\text{K)}$ 단열 성능 유지 및 탄소 배출량 $75\%$ 감축**을 실증한 **호주 커틴 대학교(Curtin Univ) Wensu Chen 교수, 파키스탄 UET Taxila Ali Raza 교수(교신저자)** 연구팀의 Elsevier Case Studies in Construction Materials 2024년 최신 랜드마크 원전 논문.

## Key Contributions

1. **황산염 복합 침식 환경 하 경량 EGC의 초장기 열적·역학적 내구성 세계 최초 규명**:
   - $\text{MgSO}_4$ 및 $\text{Na}_2\text{SO}_4$ 환경에서 칼슘 기반 에트링자이트 팽창이 없는 3차원 N-A-S-H / C-A-S-H 복합 겔의 불침투성 보호막을 입증.
2. **초경량($1620\ \text{kg/m}^3$) 및 초저열전도율($0.32\ \text{W/(m}\cdot\text{K)}$)의 완벽한 보존**:
   - 황산염 침지 후에도 미세 다공질 LWA의 단열 기공 구조가 보존되어 건물의 냉난방 에너지 절감 효과를 지속 유지.
3. **1축 직접 인장 연신율 $\varepsilon_u = 4.60\%$ 및 180일 노출 후 $4.10\%$ 고연성 유지**:
   - 소수성 PE 섬유가 화학 침식 환경에서도 취화되지 않고 안정적인 가교 마찰 미끄러짐을 지속 발현.
4. **글로벌 해양 염해·황산염 지대 스마트 제로에너지 외피 패널 표준 제시**:
   - 내화학 침식성과 고단열, 내진 인성을 단일 친환경 복합체로 완성.

## Methods

- **재료 및 배합 설계 (Section 2 & Tables 1~4 & Figs. 1~3)**:
  - 바인더: Class F 플라이애시 (60 wt.%) + GGBS 고로슬래그 (40 wt.%).
  - 활성화제: $D$-등급 규산나트륨 용액 + $10\ \text{M}\ \text{NaOH}$ 복합액 ($W/B = 0.34$).
  - 골재: 경량 다공질 팽창 점토 (LWA, $d \le 2.0\ \text{mm}$) + 미세 규사.
  - 보강 섬유: 초고분자량 PE 마이크로 섬유 ($V_f = 1.5\ \text{vol.}\%$, $L_f = 12\ \text{mm}, \sigma_f = 3000\ \text{MPa}$).
- **가혹 환경 침지 및 평가 프로그램 (Sections 2.2~3.4 & Figs. 4~8)**:
  - 침식 용액: $5.0\%\ \text{Na}_2\text{SO}_4$ 및 $5.0\%\ \text{MgSO}_4$ 수용액 (28일, 90일, 180일 침지).
  - 평가: 1축 직접 인장 시험, 50 mm 큐브 압축강도, TCi 열전도율 측정, 고해상도 SEM-EDS.

## Results

### 1. 180일 황산염 침식 노출 전후 PE-LEGC 대 OPC-LECC의 건조 밀도, 열전도율, 압축강도, 1축 인장 물성치 비교표 (Section 3 & Tables 5~7 & Figs. 9~15)

| 복합체 배합 및 노출 조건 | 건조 밀도 ($\rho$, $\text{kg/m}^3$) | 열전도율 ($k$, $\text{W/(m}\cdot\text{K)}$) | 28일/180일 압축강도 ($f_c$, MPa) | 180일 압축강도 유지율 (%) | 1축 극한 인장강도 ($\sigma_{tu}$, MPa) | 1축 극한 인장연신율 ($\varepsilon_u$, %) | 황산염 내구성 판정 |
|---|---|---|---|---|---|---|---|
| **PE-LEGC (건전 상온 기준)** | **$1620 \pm 20\ \text{kg/m}^3$** | **$0.32 \pm 0.02\ \text{W/(m}\cdot\text{K)}$** | **$41.5 \pm 1.8\ \text{MPa}$** | **$100.0\%$** | **$5.40 \pm 0.25\ \text{MPa}$** | **$4.60 \pm 0.35\%$** | 기준 상태 |
| **PE-LEGC ($5\%\ \text{Na}_2\text{SO}_4$ 180일)**| $1635 \pm 20\ \text{kg/m}^3$ | $0.33 \pm 0.02\ \text{W/(m}\cdot\text{K)}$ | **$39.8 \pm 1.5\ \text{MPa}$** | **$95.9\%$ (거의무손상)** | **$5.15 \pm 0.22\ \text{MPa}$** | **$4.25 \pm 0.30\%$** | **완벽한 침식 저항성** |
| **PE-LEGC ($5\%\ \text{MgSO}_4$ 180일)**| **$1640 \pm 20\ \text{kg/m}^3$** | **$0.34 \pm 0.02\ \text{W/(m}\cdot\text{K)}$** | **$38.4 \pm 1.5\ \text{MPa}$** | **$92.5\%$ (탁월한보존)** | **$4.85 \pm 0.20\ \text{MPa}$** | **$4.10 \pm 0.30\%$ ($0.9\times$)**| **최고 수준 내황산염성** |
| **대조군 OPC-LECC ($5\%\ \text{MgSO}_4$)**| $1690 \pm 30\ \text{kg/m}^3$ (팽창) | $0.48 \pm 0.03\ \text{W/(m}\cdot\text{K)}$ | **$21.5 \pm 1.8\ \text{MPa}$** | **$55.0\%$ (심각한붕괴)**| **$2.60 \pm 0.20\ \text{MPa}$** | **$1.10 \pm 0.15\%$ (취성화)**| **에트링자이트 균열 파괴**|

### 2. 황산마그네슘 침식 미세구조 및 섬유 계면 해석
- **M-S-H 탈칼슘화 방어**: 저칼슘 지오폴리머 기지가 마그네슘 이온의 침투 시 표면에 극미세 불투수 수산화마그네슘(Brucite) 보호막을 형성하여 내부 N-A-S-H 겔의 침식을 차단.
- **PE 섬유 표면 건전성**: 강산 및 황산염 이온에 불활성인 PE 고분자 사슬이 180일 노출 후에도 표면 손상 없이 온전한 인장 가교력을 발휘.

- **종합 결론**: 본 논문은 커틴 대학교 Wensu Chen 교수와 Ali Raza 교수 연구팀이 플라이애시-슬래그 기반 경량 지오폴리머와 PE 섬유를 결합하여 180일 가혹 황산염 침식 후에도 인장 연신율 4.10%와 압축강도 92.5%를 보존하는 초고내구성 경량 단열 복합재료를 실증한 지속가능 인프라 및 내화학 복합재료 공학 분야의 2024년 최신 최고 랜드마크 원전 논문임.

## Related Notes

- [[liu-2017-durability-study-ecc-sulfate-chloride-environment]] — Liu & Victor Li: 황산염 염화물 복합침식 ECC 랜드마크.
- [[nematollahi-2017-thermal-mechanical-properties-lightweight-strain-hardening-geopolymer-composites]] — 경량 SHGC 랜드마크.
- [[sustainability-low-carbon-binders]] — 지오폴리머 바인더 체계.
- [[concrete-durability-and-service-life]] — 화학 침식 방재 내구성 체계.
