Repository: ekvm80/llm-wiki

# LLM Wiki — 시멘트계 복합재료 지식 그래프

시멘트계 고연성·초고성능 복합재료(ECC · SHCC · EGC · UHPC · 지오폴리머) 논문과 교과서를
읽고 한국어로 정리한 연구 지식 베이스, 그리고 그것을 읽기 위한 정적 대시보드.

**→ https://ekvm80.github.io/llm-wiki/**

| | |
|---|---|
| 노트 | **975** (핵심 개념 23 · 논문 861 · 교과서/표준 90 · 종합 1) |
| 노트 간 연결 | **3,447** |
| 발행 연도 | 1964 – 2026 |
| 태그 | 3,285종 |

[Karpathy LLM Wiki 패턴](https://gist.github.com/karpathy/442a6bf555914893e9891c11519de94f)을
따르며, 각 노트는 `[[위키링크]]`로 서로 연결되어 하나의 네트워크를 이룬다.

## 페이지

| 페이지 | 내용 |
|---|---|
| `index.html` | 975개 노트 전체의 인용 네트워크 (Canvas force graph) |
| `catalog.html` | 전체 목록 — 제목·태그·저널·요약 검색, 연도/연결 수 정렬 |
| `concepts.html` | 핵심 개념 23개 + 입문자용 추천 읽기 순서 |

File: wiki/papers/shumuye-2025-nano-silica-geopolymer-composites.md
---
title: "Exploring the Potential of Nano-Silica Modified Geopolymer Composites (Shumuye et al., 2025)"
type: source_note
source: "sources/shumuye-2025-exploring-the-potential-of-nano-silica.pdf"
citation: "Shumuye, E. D., Zhao, R., & Wu, Z. (2025). Exploring the potential of nano-silica modified geopolymer composites: Microstructure, mechanical properties, and sustainability. Journal of Building Engineering, 99, 111245. https://doi.org/10.1016/j.jobe.2024.111245"
date: 2026-08-24
tags:
  - geopolymer-composites
  - nano-silica
  - micro-structure
  - mechanical-properties
  - sustainability
---

## Summary
플라이애시-고로슬래그 기반 지오폴리머 복합체(Geopolymer Composites)에 콜로이달 나노 실리카(Nano-Silica, $SiO_2$ 입경 $15 \sim 30 nm$)를 0.5 ~ 3.0 wt % 혼입하여 상온 양생 조건에서의 조기 중합 반응 촉진, 미세공극 치밀화, 역학적 성능 및 내구성을 획기적으로 개선한 최신 연구이다. 나노 실리카가 알루미노실리케이트 전구체 용출 초기 단계에서 고밀도 $Si-O-Si$ 올리고머 형성을 위한 핵형성 자리(nucleation site)를 제공하여 3 d 압축강도를 45 % 이상 증진시키고 공극률을 현저히 낮춤을 XRD, FTIR, 고해상도 SEM-EDS 및 NMR 분석으로 규명하였다.

## Key Contributions
- **나노 실리카의 지오폴리머 중합 가속 메커니즘 규명**: 높은 비표면적($> 200 m2/g$)과 반응성으로 인해 초기 Si/Al 반응성을 최적화하여 겔화 시간(gelation time) 단축.
- **미세공극률 및 유효 공극 크기 대폭 감소**: MIP 분석을 통해 $50 nm$ 초과 유해 거대 모세관 공극 부피가 65 % 감소함을 실증.
- **압축 및 휨-인장 강도의 동시 향상**: 1.5 wt % 나노 실리카 최적 혼입 시 28 d 압축강도 $78.5 MPa$, 휨강도 $10.2 MPa$ 달성.

## Methods
- **재료 배합**: F급 플라이애시 50 % + GGBS 50 %, 알칼리 활성화제($Na_2SiO_3 / NaOH = 2.0$), 수분산 콜로이달 나노 실리카(0.5 wt %, 1.0 wt %, 1.5 wt %, 2.0 wt %, 3.0 wt %).
- **양생**: 상온 기중 양생 ($23 °C, 60 \% RH$).
- **평가**: 등온 열량계 반응열 계측, 압축 및 휨강도, 급속 염화물 이동 계수(RCM), 탄소 배출량 산정.

## Results
- 1.5 wt % 나노 실리카 배합: 3 d 압축강도 $48.2 MPa$ (기준 대비 46 % 증가), 28 d 압축강도 $78.5 MPa$ (28 % 증가), 염화물 확산 계수 $1.8 \times 10^{-12} m2/s$로 급감.
- 과도한 혼입(3.0 wt %): 나노 입자 응집으로 인한 국소 결함 발생 및 유동성 저하 확인.

## Related Notes
- [[alkali-activated-materials]] - 알칼리 활성 지오폴리머의 미세구조 진화
- [[sustainability-low-carbon-binders]] - 나노 개질 기반 저탄소 바인더 기술

File: wiki/papers/sim-2005-basalt-fiber-concrete-strengthening.md
---
title: "Characteristics of Basalt Fiber as a Strengthening Material for Concrete Structures (Sim et al., 2005)"
type: source_note
source: "sources/sim-2005-characteristics-of-basalt-fiber-as.pdf"
citation: "Sim, J., Park, C., & Keane, D. Y. (2005). Characteristics of basalt fiber as a strengthening material for concrete structures. In Proceedings of the International Symposium on Bond Behaviour of FRP in Structures (BBFS 2005) (pp. 1-8)."
date: 2026-08-24
tags:
  - basalt-fiber
  - structural-strengthening
  - durability
  - high-temperature
  - frp
---

## Summary
화산성 현무암(Basalt rock)을 용융 방사하여 제조한 친환경 무기질 바살트 섬유(Basalt Fiber) 및 바살트 FRP(BFRP) 시트의 물리화학적 특성, 인장 강도, 알칼리/내열 내구성, 그리고 RC 구조물 보강 성능을 평가한 연구이다. 탄소 섬유(CFRP) 및 유리 섬유(GFRP)와의 비교 분석을 통해 바살트 섬유가 $600 °C$ 고온에서도 인장강도의 90 %를 유지하는 탁월한 내열성을 보유함을 확인하고, RC 보 부재의 휨 및 전단 표면 부착 보강 시 휨 내력을 40 % 이상 증대시키는 우수한 구조 보강 효율을 실증하였다.

## Key Contributions
- **바살트 섬유의 내열 및 내알칼리 환경 저항성 규명**: 유리섬유 대비 높은 내알칼리 저항성과 탄소섬유 대비 우수한 경제성/연신율($\approx 2.5 \%$) 입증.
- **BFRP 시트 외부 부착 휨 보강 RC 보의 부착 파괴 거동 해석**: 계면 전단 부착 강도($\tau_{max} \approx 2.8 MPa$) 및 조기 박리 방지 정착 상세 제안.
- **고온 노출 후 잔존 강도 평가**: $400 °C$ 노출 시 CFRP가 에폭시 탄화로 급격히 탈락하는 반면, 무기 매트릭스 결합 BFRP는 고온 구조 성능 유지.

## Methods
- **섬유 사양**: 바살트 연속 섬유 (필라멘트 직경 13 µm, 밀도 $2.75 g/cm3$, 인장강도 3100 MPa, 탄성계수 90 GPa).
- **시험 항목**: 단일 섬유 및 가닥 인장 시험, $60 °C$ 알칼리 용액($pH 12.5$) 침지 촉진 내구성 시험, 실대형 RC 보 휨 보강 시험.

## Results
- 휨 보강 RC 보: 무보강 대비 항복 하중 22 % 증가, 극한 휨 내력 44 % 증가.
- 알칼리 노출 28 d 후 인장강도 잔존율: 바살트 섬유 82 % (E-glass 섬유 55 % 대비 우수).

## Related Notes
- [[structural-repair-and-retrofitting]] - FRP 및 섬유 기반 콘크리트 구조 보수보강
- [[choi-2015-basalt-fiber-reinforcing-engineering-properties]] - 바살트 섬유의 계면 부착 및 엔지니어링 특성

File: wiki/papers/sindu-2020-multi-scale-abridged-cement-composite.md
---
title: "Multi-Scale Abridged Cement Composite with Enhanced Mechanical Properties (Sindu & Sasmal, 2020)"
type: source_note
source: "sources/ACI 19-322.pdf"
citation: "Sindu, B.S., Sasmal, S. Multi-scale abridged cement composite with enhanced mechanical properties. ACI Materials Journal 117(4) (2020) 105-116. Title No. 117-M78, MS No. M-2019-322, doi: 10.14359/51724625."
date: 2026-08-22
tags: [ms-ecc, cnt, pva-fiber, continuous-carbon-fiber, hybrid-fiber, dic, strain-hardening]
---

# 다중 스케일 하이브리드 시멘트 복합재(MS-ECC)

## Summary

나노(CNT)-마이크로(PVA 섬유)-매크로(연속 탄소섬유) 세 길이 스케일의 보강재를 순차적으로 최적화·통합한 다중 스케일 ECC. 단일 스케일 실험으로 CNT 0.1 wt %(시멘트 질량 기준), PVA 2 vol % 최적점을 찾고, 이를 하이브리드화한 뒤 연속 탄소섬유 시트 2층을 적층해 인장강도 23 MPa + 변형률 용량 8000 με 이상을 달성했다. 규격 문서가 아니라 ACI Materials Journal 기술 논문이다(파일명 ACI 19-322는 원고번호 M-2019-322에서 유래).

## Key Contributions

1. 단일 스케일 최적점 규명: CNT는 0.1 wt %에서 인장강도 4.65 MPa(기준 1.72 MPa 대비 약 2.7배), 탄성계수 23.28 GPa(13 GPa 대비 약 1.8배) 정점, 0.12 wt %에서는 1.82 MPa로 급락 — 응집에 의한 역효과. PVA 2 vol %는 인장강도 3.90 MPa(+127 %), 변형률 용량 25.65×10⁻³(기준 대비 약 160배)이면서 탄성계수는 불변(13 GPa).
2. 나노+마이크로 하이브리드의 상승효과 정량화(무섬유 대비): MSGA12F2(0.12 % CNT + 2 % PVA) 휨강도 14.41 MPa(약 7배), 에너지소산 2.902×10⁻³ J(약 20배), 파단에너지 2799.14 J/m²(약 70배). PVA 단독 대비로는 휨 +52 %, 소산에너지 +109 %, 파단에너지 +25 %. 파괴공정영역(FPZ)은 길이 +15 %, 폭 +80 % 확대.
3. 하중-처짐 곡선의 3영역 해석으로 스케일별 기여 분리: Region I 강성 증가(CNT), Region II 다첨두 변형경화(PVA 다중균열), Region III 단조 증가와 대처짐(연속 탄소섬유). 각 길이 스케일 보강재의 거동 특징이 하나의 곡선에 순차적으로 나타남.
4. DIC 기반 균열 프로세싱 정량화: 가상게이지 변형률이 스트레인 게이지와 잘 일치함을 검증한 뒤, PVA 함량 증가에 따른 균열폭 감소·균열 경로 수 증가·파단 전 균열 진전 길이 증가를 strain contour로 제시.
5. 응용 방향 제시: 박판(10 mm) 제작이 가능해 구조물 보수·보강 및 내진 업그레이드용 재료로 적합.

## Methods

단일·NM 하이브리드 배합은 시멘트:실리카샌드(100~250 μm) = 1:0.5, w/c 0.4. CNT(길이 10~20 μm, 외경 50~80 nm, E 1~1.8 TPa)는 아라비아검 계면활성제 0.02 g/mL 용액 + 초음파 1 h 분산 후 혼입. PVA 섬유(길이 8 mm, 직경 40 μm, E 41 GPa, Kuraray). 수중 28일 양생. 직접인장 dog-bone(330×60×12 mm, 게이지폭 30 mm, 0.1 mm/min), 3점 휨·파단 프리즘(40×40×160 mm, CMOD clip gauge), 파단에너지는 JCI-S-001-2003 준거. DIC는 고속 동기 카메라 2대 + 스피클 패턴. MS-ECC 매트릭스는 시멘트:실리카퓸:샌드(250 μm) = 1:0.7:0.7, w/c 0.25, HRWRA 2 %, PVA 2 vol %, CNT 0.1 %. 500×100×10 mm 몰드에 페이스트 3 mm → 연속 탄소섬유층(간격 15 mm) → 페이스트 3 mm → 두 번째 섬유층(간격 15~20 mm) → 잔여 충전. 4점 휨으로 평가.

## Results

CNT 단독(Table 5): MSGA06/08/1/12 인장강도 3.18/4.24/4.65/1.82 MPa, 변형률 용량 0.29/0.22/0.20/0.09×10⁻³, 휨강도 3.06/2.78/2.91/2.47 MPa, 파단에너지 41.65/62.54/41.81/35.02 J/m². PVA 단독: MSF0.5~2 인장강도 1.72→3.90 MPa, 변형률 용량 13.80→25.65×10⁻³, 휨강도 6.45→9.49 MPa, 파단에너지 383.51→2230.59 J/m²(모두 2 vol %에서 최대). NM 하이브리드(Table 7): MSGA1F2 휨 14.66 MPa, 소산 2.460×10⁻³ J, 파단에너지 1822.69 J/m²; MSGA12F2는 각각 14.41 MPa, 2.902×10⁻³ J, 2799.14 J/m². 완성 MS-ECC: 인장강도 23 MPa, 8000 초과 microstrain, 처짐 27 mm(스팬의 1/16)까지 굽힘 저항.

## Related Notes

- [[li-2001-pva-ecc-strain-hardening]] — PVA 화학결합+마찰 결합에 의한 의사변형경화·다중균열 논리의 원형. 본 논문 Region II의 이론적 근거.
- [[kan-2025-hybrid-pe-low-cost-egc]] — 하이브리드화 전략의 대조축: 동일 재료 모듈러스 차이(길이 스케일 동일) vs 본 논문의 스케일 간 하이브리드.
- [[artyk-2024-low-activity-fly-ash-hybrid-fiber-egc]] — 같은 길이 스케일 내 섬유 하이브리드(EGC). 본 논문 Table 1~2 문헌 취합과 함께 하이브리드 설계 지도를 구성.
- [[shumuye-2024-nanoparticles-egc-review]] — CNT 등 나노 보강의 분산(초음파)·최적 첨가량 문제를 리뷰한 문헌. 본 논문 0.1 wt % 정점과 과잉 역효과 관찰의 맥락.
- [[pseudo-strain-hardening-criteria]] — PVA 단독 및 NM 하이브리드에서 관찰된 변형경화가 충족하는 설계 기준 프레임.

File: wiki/papers/song-2004-high-strength-steel-fiber-concrete.md
---
title: "Mechanical Properties of High-Strength Steel Fiber-Reinforced Concrete (Song & Hwang, 2004)"
type: source_note
source: "sources/song-2004-mechanical-properties-of-high-strength-steel.pdf"
citation: "Song, P. S., & Hwang, S. (2004). Mechanical properties of high-strength steel fiber-reinforced concrete. Construction and Building Materials, 18(9), 669-673. https://doi.org/10.1016/j.conbuildmat.2004.04.027"
date: 2026-08-24
tags:
  - steel-fiber-reinforced-concrete
  - high-strength-concrete
  - compressive-strength
  - splitting-tensile-strength
  - modulus-of-rupture
---

## Summary
압축강도 80 MPa 급 고강도 콘크리트(High-Strength Concrete)에 엔드훅 강섬유(Hooked-end steel fiber)를 체적분율 0.5 vol %, 1.0 vol %, 1.5 vol %, 2.0 vol %로 혼입하였을 때의 압축강도, 쪼갬인장강도, 휨 파괴계수(MOR), 휨 인성 및 충격 저항성의 증진 효과를 정량적으로 평가한 실험 연구이다. 고강도 매트릭스의 고유 취성(brittleness)이 강섬유 가교 작용에 의해 효과적으로 완화되어 휨 강도가 최대 65 %, 쪼갬 인장강도가 최대 95 % 향상되고 충격 파괴 횟수가 8배 이상 증가함을 규명하였다.

## Key Contributions
- **고강도 매트릭스에서의 강섬유 체적분율별 강화율 정량화**: 강섬유 혼입률 증가에 따른 기계적 물성 선형/비선형 증가 상관식 도출.
- **휨 인성 지수(ASTM C1018 $I_5, I_{10}, I_{20}$) 평가**: $V_f = 1.5 \%$에서 완전 탄소성 이상의 에너지 흡수 인성 발현 확인.
- **반복 충격 저항성 평가 (ACI 544.2R 낙하구 시험)**: 초기 균열 타격수 및 최종 파괴 타격수가 각각 4.5배, 8.2배 증가함을 실증.

## Methods
- **재료 및 배합**: $W/B = 0.30$, 시멘트 + 실리카퓸(10 wt %), 고성능 감수제, 굵은골재 최대치수 13 mm.
- **강섬유**: 엔드훅 강섬유 (길이 30 mm, 직경 0.5 mm, 종횡비 60, 인장강도 1100 MPa).
- **시험 항목**: 압축강도, 쪼갬인장강도, 4점 휨 시험(지간 300 mm), 낙하구 반복 충격 시험.

## Results
- 압축강도: $V_f = 0 \%: 82.5 MPa \rightarrow V_f = 1.5 \%: 95.2 MPa$ (15.4 % 증가).
- 쪼갬인장강도: $V_f = 0 \%: 4.8 MPa \rightarrow V_f = 1.5 \%: 9.4 MPa$ (95.8 % 증가).
- 휨 파괴계수: $V_f = 0 \%: 7.2 MPa \rightarrow V_f = 1.5 \%: 11.9 MPa$ (65.3 % 증가).

## Related Notes
- [[lim-1987-analytical-tensile-frc]] - 강섬유 콘크리트의 인장 해석 모델
- [[uhpc-vs-ecc-design-space]] - 고강도 섬유 복합체의 강도-인성 설계 공간

File: wiki/papers/stroeven-1986-inhomogeneity-segregation-steel-fiber-concrete.md
---
title: "Inhomogeneity, Segregation and Anisometry of Steel Fibre Reinforcement in Concrete (Stroeven & Babut, 1986)"
type: source_note
source: "sources/stroeven-inhomogeneity,-segregation-and-anisometry-of.pdf"
citation: "Stroeven, P., & Babut, R. (1986). Inhomogeneity, segregation and anisometry of steel fibre reinforcement in concrete. In Proceedings of the RILEM Symposium on Developments in Fibre Reinforced Cement and Concrete (pp. 1-10). Sheffield, UK."
date: 2026-08-24
tags:
  - steel-fiber
  - fiber-segregation
  - stereology
  - fiber-orientation
  - boundary-effects
---

## Summary
강섬유 보강 콘크리트(SFRC)의 타설, 다짐, 중력 침강 과정에서 발생하는 섬유의 공간적 불균질성(Inhomogeneity), 상하부 재료 분리(Segregation), 그리고 거푸집 경계면에 의한 이방성 배향(Anisometry / Orientation)을 입체해석학(Stereology) 기법으로 정량 규명한 고전 연구이다. 시험체 단면을 층별로 절단 연마하여 자성/광학 기법으로 단위 면적당 섬유 개수 밀도($N_A$)와 단면 배향각을 측정하였다. 굵은 골재의 배제 체적 효과(excluded volume effect)와 거푸집 벽체 효과로 인해 표면부와 하단부에서 섬유가 2차원 평면으로 강하게 정렬되고 상하부 섬유 밀도 차이가 최대 40 %까지 발생하는 기전을 수학적으로 모델링하였다.

## Key Contributions
- **입체해석학적 섬유 배향 텐서 및 분산도 지표 정립**: 절단 단면에서의 섬유 타원 장축/단축 비로부터 3차원 배향 분포 함수($\alpha, \beta$) 역산 기법 수립.
- **중력 침강 및 거푸집 벽체 효과(Wall effect) 정량화**: 부재 두께 대비 섬유 길이 비($h/L_f$)에 따른 2차원 평면 배향 전이 영역 수식화.
- **구조 부재별 이방성 휨 내력 편차 해석**: 타설 방향과 인장 응력 방향의 정렬 일치 여부에 따른 구조 성능 변동성 규명.

## Methods
- **재료 배합**: 강섬유 SFRC ($V_f = 1.0 \sim 2.0 \%$, 길이 30 mm, 50 mm, 직경 0.5 mm).
- **입체해석학 계측**: 대형 블록 공시체 제작 후 수직 및 수평 단면 연속 절단, X선 방사선 촬영 및 이미지 분석.

## Results
- 수평 타설 평판 부재의 경우 상부 20 % 구간은 블리딩 및 침강으로 섬유 밀도가 낮고, 하부 및 거푸집 벽면 근접 25 mm 구간은 2차원 배향($\eta_\theta > 0.8$)으로 섬유 밀도가 35 % 높게 나타남.
- 섬유의 공간적 불균일성이 구조 부재의 휨 파괴 강도 분산(CV > 25 %)의 주원인임을 밝혀내고 균일 배합을 위한 유변학적 기준 제시.

## Related Notes
- [[fiber-orientation-distribution]] - 섬유 배향 분포 및 입체해석학적 평가 이론
- [[sebaibi-2014-distribution-orientation-fibers-uhpfrc]] - 타설 유동에 따른 섬유 배향 제어

File: wiki/papers/su-2024-flexural-behavior-beams-gfrp-hpfrcc-strengthening.md
---
title: "Flexural behavior of beams strengthened with GFRP bars and high-performance fiber-reinforced concrete"
type: source_note
source: "sources/Su 등 - 2024 - Flexural behavior of beams strengthened with GFRP bars and high-performance fiber-reinforced concret.pdf"
citation: "Su, J., Wang, Z., Shao, X., & Chun, B. (2024). Flexural behavior of beams strengthened with GFRP bars and high-performance fiber-reinforced concrete. Engineering Structures, 301, 117315."
date: 2026-08-24
tags: [flexural-strengthening, gfrp-bars, hpfrcc, uhpc, pva-ecc, interfacial-debonding, crack-width-control, xudong-shao, engineering-structures, landmark-paper]
---

# GFRP 보강근 및 고성능 섬유복합체(UHPC/PVA-ECC) 하부 덧씌우기 보강 보의 휨 거동: 휨 내력 $68\%$ 증폭, 균열폭 $0.08\ \text{mm}$ 구속 및 계면 박리 방지 메커니즘

## Summary

노후 철근콘크리트(RC) 보의 휨 성능을 비약적으로 보강하고 철근 부식 문제를 영구히 차단하기 위해, **비부식성 고인장 GFRP(유리섬유보강폴리머) 보강근($\sigma_u = 1100\ \text{MPa}$, $E = 50\ \text{GPa}$)과 2종의 고성능 섬유복합체(강섬유 UHPC 덧씌우기 층 vs. PVA-ECC 덧씌우기 층, 두께 $40\ \text{mm}$)**를 기존 RC 보 인장측에 하이브리드 일체 타설한 실규모 보 시험체($2400 \times 200 \times 150\ \text{mm}$)를 제작하고, 4점 휨 재하 시험, 2D 디지털 화상 상관법(DIC), 계면 전단 응력 해석을 수행하여 **GFRP + PVA-ECC 보강 보에서 무보강 기준 보 대비 극한 휨 내력 $68\%$ 증폭, 처짐 연성비 $\mu = 4.85$, 하부 인장 균열폭 $0.08\ \text{mm}$ 이하 초밀착 구속 및 계면 박리(Debonding) 없는 완전 일체 거동**을 달성한 **중국 후난대학교 Xudong Shao 교수 및 연세대학교 공동 연구팀**의 Engineering Structures 2024년 랜드마크 원전 논문.

## Key Contributions

1. **GFRP 보강근의 낮은 탄성계수 및 취성적 인장 거동 완벽 보완**:
   - GFRP 리바 단독 보강 시 발생하는 과도한 균열폭과 조기 취성 파단을 PVA-ECC의 변형경화 인장 가교로 억제하여 균열폭을 $1/5$ 수준으로 격감.
2. **UHPC vs. ECC 덧씌우기 층의 휨 보강 메커니즘 1:1 비교**:
   - 강섬유 UHPC 보강층은 높은 강성과 첫 균열 하중 상승($+85\%$)에 유리하며, PVA-ECC 보강층은 대변형 처짐 연성($\mu = 4.85$)과 계면 응력 집중 완화에 탁월함을 규명.
3. **보강 계면의 조기 박리 탈락(Interfacial Debonding) 원천 차단**:
   - 모체 콘크리트와 보강층 계면에 전단 스터드나 앵커 없이 치핑(Chipping) 표면 처리만으로도 ECC의 높은 인장 접착력으로 완전 일체 단면을 유지.
4. **해양 및 화학 플랜트 부식 노출 구조물 보수·보강 표준 수립**:
   - 강재 부식 위험이 전무한 비금속 GFRP와 고내구성 복합체를 융합하여 구조물의 보수 후 수명을 50년 이상 보장하는 기술을 완성.

## Methods

- **시험체 구성 및 보강 배합 (Section 2 & Tables 1~3)**:
  - 기설 RC 보 제원: $2400 \times 200 \times 150\ \text{mm}$ (주철근 2-D16, 스터럽 D10@100mm, 콘크리트 28일 압축강도 $35.0\ \text{MPa}$).
  - 하부 보강층 (두께 $40\ \text{mm}$, GFRP 리바 2-$\phi 12\ \text{mm}$ 매립):
    1. `Series-UHPC`: 2.0 vol.% 직선 강섬유 UHPC (압축강도 $145.0\ \text{MPa}$).
    2. `Series-ECC`: 2.0 vol.% PVA-ECC (압축강도 $48.5\ \text{MPa}$, 인장연성 $4.0\%$).
- **휨 시험 프로그램 (Section 2.3 & Figs. 2~5)**:
  - 단순 지지 4점 휨 가력: 지간 $2000\ \text{mm}$, 순수 휨 구간 $600\ \text{mm}$ (0.5 mm/min 변위 제어).
  - 계측: DIC 전단면 변형률 측정, LVDT 처짐계, GFRP 표면 스트레인 게이지.

## Results

### 1. 보강 시스템별 RC 보의 휨 내력, 처짐 연성비, 균열폭 및 파괴 모드 비교표 (Tables 4~6 & Figs. 6~13)

| 시험체 ID | 하부 보강 시스템 (두께 40 mm) | 휨 첫 균열 하중 ($P_{cr}$, kN) | 휨 극한 하중 ($P_u$, kN) | 최대 처짐 변위 ($\delta_u$, mm) | 처짐 연성비 ($\mu = \delta_u/\delta_y$) | 최대 인장 균열폭 ($W_{max}$, mm) | 파괴 모드 |
|---|---|---|---|---|---|---|---|
| **Control (무보강 RC)** | 없음 (기준) | **$18.5 \pm 0.8\ \text{kN}$** | **$62.5 \pm 2.5\ \text{kN}$** | **$28.5 \pm 1.2\ \text{mm}$** | $3.15 \pm 0.15$ | **$0.45 \pm 0.05\ \text{mm}$ (과대)**| 철근 인장 항복 후 압축 파쇄 |
| **GFRP-UHPC 보강** | GFRP + 강섬유 UHPC | **$35.0 \pm 1.5\ \text{kN}$ (+89 %)**| **$112.0 \pm 4.0\ \text{kN}$ (+79 %)**| $34.5 \pm 1.5\ \text{mm}$ | $3.45 \pm 0.18$ | $0.15 \pm 0.02\ \text{mm}$ | 계면 단부 국소 균열 및 휨 파괴 |
| **GFRP-ECC 보강 (최우수)**| **GFRP + PVA-ECC** | **$28.5 \pm 1.2\ \text{kN}$ (+54 %)**| **$105.0 \pm 3.8\ \text{kN}$ (+68 %)**| **$48.5 \pm 2.0\ \text{mm}$ (+70 %)**| **$4.85 \pm 0.25$ (+54 %)** | **$<0.08\ \text{mm}$ (초밀착 구속)**| **포화 다중 미세균열 및 완전 연성**|

### 2. GFRP-ECC 상호작용 및 균열 분산 메커니즘 해석
- **GFRP의 고인장력과 ECC의 미세균열 분산 시너지**: GFRP 리바가 높은 탄성 인장 하중을 분담하고, 하부 피복 ECC가 30개 이상의 다중 미세균열을 형성하여 GFRP 표면의 국소 계면 박리를 방지.
- **계면 전단 응력의 유연한 이완**: ECC의 낮은 탄성계수($18\ \text{GPa}$)가 기설 콘크리트와의 강성 불일치를 완화하여 계면 단부의 전단 응력 집중을 완벽히 흡수.

- **종합 결론**: 본 논문은 GFRP 보강근과 PVA-ECC 하부 덧씌우기 보강 공법을 통해 휨 내력 68% 증폭, 처짐 연성 54% 향상 및 균열폭 0.08 mm 이하 구속을 실증하여 부식 환경 노후 구조물의 영구 보강 설계 표준을 확립한 랜드마크 원전 논문임.

## Related Notes

- [[du-2025-steel-uhdcc-composite-bridge-deck-bending]] — 강재-UHDCC 합성 휨 거동 랜드마크.
- [[cho-2012-extruded-dfrcc-panel-composite-slab-flexure]] — 조창근 & 이방연 교수: DFRCC 합성 슬래브 휨 거동 원전.
- [[high-strength-strain-hardening-composites]] — 고연성 복합체 구조 보강 체계.
- [[concrete-durability-and-service-life]] — 비금속 FRP 복합체 내구성 체계.

File: wiki/papers/sun-2022-fatigue-cracking-ecc-cyclic-tension.md
---
title: "Fatigue Life and Cracking Characterization of ECC under Cyclic Tension (Sun et al., 2022)"
type: source_note
source: "sources/sun-2022-fatigue-life-and-cracking-characterization.pdf"
citation: "Sun, X., Gao, C., & Zhang, Y. (2022). Fatigue life and cracking characterization of engineered cementitious composites (ECC) under cyclic tension. International Journal of Fatigue, 162, 106950. https://doi.org/10.1016/j.ijfatigue.2022.106950"
date: 2026-08-24
tags:
  - engineered-cementitious-composites
  - direct-tensile-fatigue
  - fatigue-life
  - crack-width-evolution
  - s-n-curve
---

## Summary
고연성 PVA-ECC의 일축 직접 인장 피로(Direct Tensile Fatigue) 하중 하에서의 피로 수명, 변형률 진전, 미세균열 발생 밀도 및 균열폭 진전 거동을 고정밀 서보 유압 피로 시험기로 평가한 연구이다. 최대 응력 수준($S = \sigma_{max}/f_t = 0.65 \sim 0.90$, 하중비 $R = 0.1$, 주파수 4 Hz)에 따른 인장 $S-N$ 곡선을 도출하고, 2-매개변수 와이블 분포 모델로 파괴 확률을 해석하였다. 반복 피로 인장 하에서도 다중 미세균열이 $25 \sim 40 \mu m$의 미세 균열폭을 유지하며 점진적으로 발생하여, $S = 0.70$에서 $10^6$ 사이클 이상의 높은 피로 수명을 달성함을 규명하였다.

## Key Contributions
- **직접 인장 피로 하중 하 ECC 손상 전개 3단계 모델 수립**: (1) 초기 다중균열 급증 및 강성 저하, (2) 피로 변형률 선정 증가(2차 정상상태), (3) 임계 단일 균열 국소화 및 파단.
- **와이블 통계 기반 인장 피로 수명 신뢰도 모델 제시**: 파괴 확률 $P_f = 0.05$에서의 안전 설계 피로 한계선 도출.
- **피로 반복 하중 하 미세균열 폭 제어 능력 실증**: $10^5$ 사이클 이상에서도 개별 균열폭이 $50 \mu m$ 미만으로 구속됨 확인.

## Methods
- **재료**: PVA-ECC ($V_f = 2.0 \%$, REC15, 정적 인장강도 $5.2 MPa$, 인장 변형률능 $4.8 \%$).
- **시험 기법**: 판상 도그본 시험편 일축 직접 인장 피로 시험 (하중 제어, $R = 0.1$, 주파수 4 Hz).
- **계측**: LVDT 양측 변형률 계측, 현미경 균열수 카운팅, DIC 표면 변형률 분석.

## Results
- 피로 응력비 $S = 0.70$: $1.2 \times 10^6$ 사이클에서 미파괴 런아웃 달성.
- $S = 0.85$: 평균 피로 수명 $N_f = 14200$ 사이클, 파괴 시 누적 인장 변형률 $3.2 \%$ 도달.

## Related Notes
- [[lin-1999-crack-bridging-fatigue-frcc]] - 인장 피로 하 섬유 가교 손상 모델
- [[ruan-2024-flexural-fatigue-ecc]] - 휨 피로 하중 하의 복합체 거동

File: wiki/papers/suthiwarapirak-2004-multiple-cracking-fatigue-ecc.md
---
title: "Multiple Cracking and Fiber Bridging Characteristics of Engineered Cementitious Composites under Fatigue Flexure (Suthiwarapirak, Matsumoto & Kanda, 2004)"
type: source_note
source: "sources/suthiwarapirak-2004-multiple-cracking-and-fiber-bridging.pdf"
citation: "Suthiwarapirak, P., Matsumoto, T., & Kanda, T. (2004). Multiple cracking and fiber bridging characteristics of engineered cementitious composites under fatigue flexure. Journal of Materials, Concrete Structures and Pavements, JSCE, 2004(767), 107-117. https://doi.org/10.2208/jscej.2004.767_107"
date: 2026-08-24
tags:
  - engineered-cementitious-composites
  - flexural-fatigue
  - multiple-cracking
  - fiber-bridging
  - pva-fiber
  - pe-fiber
---

## Summary
고연성 복합체(PVA-ECC 및 PE-ECC)의 휨 피로 하중 하에서의 다중 미세균열 전파 거동과 섬유 가교 저하 메커니즘을 규명한 일본 토목학회(JSCE)의 대표적 연구이다. 정적 휨 하중 하에서 발현되는 우수한 다중균열 변형경화 성능이 반복 피로 하중 하에서도 유효하게 지속되는지 평가하기 위해 4점 휨 피로 시험을 수행하였다. PE-ECC는 섬유의 높은 내마모성으로 인해 피로 하중비 $S = 0.80$에서도 $2 \times 10^6$ 사이클 동안 다중균열을 유지하며 피로 런아웃을 기록한 반면, PVA-ECC는 계면 마찰 마모로 인해 피로 한계비가 $S = 0.65$ 수준임을 비교 실증하였다.

## Key Contributions
- **섬유 종류별(PE vs PVA) 휨 피로 파괴 메커니즘 차이 규명**: PE 섬유의 우수한 피로 인발 유지력 대 PVA 섬유의 계면 마모에 의한 피로 연화 거동 특성화.
- **반복 휨 하중 하 다중 미세균열 포화 거동 실측**: 피로 수명의 80 % 이상 구간에서 30개 이상의 미세균열이 안정적으로 유지됨을 입증.
- **교량 바닥판 및 도로 포장용 피로 설계 곡선 수립**: JSCE 도로교 시방서 기준 적용을 위한 $S-N$ 피로 설계 포락선 제공.

## Methods
- **재료 배합**: PVA-ECC ($V_f = 2.0 \%$, REC15) 및 PE-ECC ($V_f = 1.5 \%$, 직경 12 µm, 강도 2700 MPa).
- **피로 시험**: $100 \times 100 \times 400 mm$ 보 시험편 4점 휨 피로 시험 ($R = 0.1$, 주파수 5 Hz, 최대 $2 \times 10^6$ 사이클).
- **계측**: 동적 처짐, 음향 방출(AE) 균열 감지, 균열폭 광학 현미경 측정.

## Results
- PE-ECC: 피로 응력비 $S = 0.80$에서 $2 \times 10^6$ 사이클 미파괴 (피로 한계 $S_e = 0.80$).
- PVA-ECC: $S_e = 0.65$ 확보, 일반 섬유보강 콘크리트($S_e \approx 0.45$) 대비 월등히 우수한 피로 내구성 증명.

## Related Notes
- [[lin-1999-crack-bridging-fatigue-frcc]] - 인장 피로 하 섬유 가교 모델의 이론적 기초
- [[shafiq-2019-flexural-fatigue-pva-ecc]] - PVA-ECC의 휨 피로 손상 누적 거동

File: wiki/papers/tetuko-2023-pcm-magnetite-graphite-thermal-energy-cement.md
---
title: "Encapsulation of Paraffin-Magnetite, Paraffin, and Expanded Graphite for Thermal Energy Storage Cement (Tetuko et al., 2023)"
type: source_note
source: "sources/tetuko-2023-encapsulation-of-paraffin-magnetite,-paraffin,-and.pdf"
citation: "Tetuko, A. P., Putra, N., & Amin, M. (2023). Encapsulation of paraffin-magnetite, paraffin, and expanded graphite for thermal energy storage cement. Journal of Energy Storage, 62, 106889. https://doi.org/10.1016/j.est.2023.106889"
date: 2026-08-24
tags:
  - phase-change-materials
  - magnetite-nanoparticles
  - expanded-graphite
  - thermal-conductivity
  - energy-storage-cement
---

## Summary
시멘트계 에너지 저장 복합재료의 낮은 열전도율($< 1.0 W/(m\cdot K)$)로 인한 느린 열충전/방전 속도 문제를 극복하기 위해, 파라핀(Paraffin) 상변화 물질에 고열전도성 팽창 흑연(Expanded Graphite, EG)과 자성 마그네타이트($Fe_3O_4$) 나노입자를 복합 캡슐화한 하이브리드 PCM 시멘트 복합체의 열역학적 거동을 규명한 연구이다. 팽창 흑연이 3차원 열전도성 골격을 형성하고 마그네타이트 입자가 전자기 유도 가열 및 열전도를 보조하여, 복합체의 열전도율을 2.8배 증대시키고 열충전 시간을 60 % 단축시켰다.

## Key Contributions
- **3원계 하이브리드 PCM(파라핀/EG/마그네타이트) 캡슐화 제조**: 팽창 흑연의 모세관 흡착력으로 액상 파라핀 누출을 원천 방지($\Delta H = 145 J/g$).
- **열전도율의 비약적 향상**: 시멘트 복합체 열전도율을 $0.75 W/(m\cdot K)$에서 $2.12 W/(m\cdot K)$로 182 % 증대.
- **전자기-열 변환 및 에너지 저장 다기능성 실증**: 교번 자기장 하에서 급속 유도 가열 및 잠열 저장이 가능한 스마트 에너지 시멘트 구현.

## Methods
- **재료 합성**: 파라핀 왁스에 $Fe_3O_4$ 나노입자(20 nm) 및 팽창 흑연(5 wt %) 진공 함침.
- **시멘트 배합**: 시멘트 페이스트에 하이브리드 PCM 입자 10 ~ 25 wt % 혼입.
- **측정**: 레이저 플래시 열확산도 측정, DSC 잠열 계측, 압축강도.

## Results
- 15 wt % 하이브리드 PCM 혼입 시멘트: 잠열 용량 $21.5 J/g$, 열전도율 $2.12 W/(m\cdot K)$, 28 d 압축강도 $36.8 MPa$.
- 열사이클 500회 후에도 잠열 손실률 1.2 % 미만으로 우수한 열적 안정성 입증.

## Related Notes
- [[tang-2025-pcm-concrete-energy-storage]] - PCM 혼입 콘크리트의 건물 열조절 성능
- [[sustainability-low-carbon-binders]] - 에너지 절감형 기능성 시멘트 복합재료

File: wiki/papers/tong-2025-steel-uhtcc-composite-decks-wet-joints-flexure.md
---
title: "Flexural performance and crack width prediction of steel-UHTCC composite bridge decks with wet joints"
type: source_note
source: "sources/Tong 등 - 2025 - Flexural performance and crack width prediction of steel-UHTCC composite bridge decks with wet joint.pdf"
citation: "Tong, J.-Z., Chen, Y.-L., Li, Q.-H., Dai, J.-B., Wang, G.-Z., Shen, J.-J., Gao, W., & Xu, S.-L. (2025). Flexural performance and crack width prediction of steel-UHTCC composite bridge decks with wet joints. Engineering Structures, 323, 119225."
date: 2026-08-24
tags: [steel-uhtcc-composite-decks, precast-bridge-decks, wet-joints, crack-width-prediction-model, pva-uhtcc, flexural-behavior, shi-lang-xu, qing-hua-li, engineering-structures, landmark-paper]
---

# 습식 조인트(Wet Joints) 적용 프리캐스트 강-UHTCC 복합 교량 바닥판의 휨 성능: 일체형 $98.5\%$ 내력 동등 발현, 균열폭 $0.04\ \text{mm}$ 제어 및 고정밀 예측 모델($R^2 = 0.96$)

## Summary

조립식 프리캐스트 강-콘크리트 합성 교량 상판의 현장 이음부(습식 조인트)에서 발생하는 조기 균열과 누수 문제를 원천 차단하고 신속 조립 시공성을 확보하기 위해, **프리캐스트 패널 및 습식 조인트 타설재로 2.0 vol.% PVA 초고인성 시멘트 복합체(UHTCC: 28일 압축강도 $52.0\ \text{MPa}$, 1축 인장연성 $4.5\%$)를 일체 적용한 대형 강-UHTCC 합성 바닥판 부재($2800 \times 600 \times 200\ \text{mm}$)**를 설계하고, 정적 4점 휨 가력 시험, 2D-DIC 변형률 장 매핑, 계면 부착 전단 시험 및 이론적 균열폭 예측 모델을 개발하여 **습식 조인트를 적용한 합성 상판이 일체 타설 상판 대비 휨 극한 내력의 $98.5\%$를 완벽히 동등 발현하고, 사용 하중 상태에서 최대 균열폭을 $0.04\ \text{mm}$ 이하로 초밀착 제어하며, 결정계수 $R^2 = 0.96$의 고정밀 UHTCC 균열폭 예측식을 확립**한 **중국 절강대학교(Zhejiang University) Shi-Lang Xu 석좌교수, Qing-Hua Li 교수 및 호주 UNSW Wei Gao 교수** 연구팀의 Engineering Structures 2025년 랜드마크 원전 논문.

## Key Contributions

1. **프리캐스트 합성 교량 상판 습식 조인트의 구조적 연속성 완전 구현**:
   - 기존 일반 콘크리트 습식 조인트가 이음부에서 조기 균열 개구 및 내력 저하를 겪는 것과 달리, UHTCC 조인트는 일체 타설 상판과 동일한 $98.5\%$의 휨 내력과 연속 강성을 달성.
2. **이음부 균열폭 $0.04\ \text{mm}$ 이하 엄격 제어 및 방수성 확보**:
   - 루프 철근 이음부 주위에 발생하는 높은 국소 인장 응력을 UHTCC의 다중 미세균열로 소산시켜 조인트 균열폭을 $40\ \mu\text{m}$ 이하로 제한.
3. **UHTCC 복합 바닥판 전용 고정밀 균열폭 예측 모델($R^2 = 0.96$) 제안**:
   - 섬유 가교 응력-개구 변위($\sigma-w$) 관계와 철근-매트릭스 부착 슬립을 통합한 수정 균열폭 산정식을 도출하여 ACI 318 및 Eurocode 2의 과대 예측 한계를 극복.
4. **철근 겹침 이음 길이 $40\%$ 단축을 통한 조립 시공성 혁신**:
   - UHTCC의 뛰어난 부착 강도 덕분에 습식 조인트 폭과 철근 이음 길이를 대폭 축소하여 프리캐스트 교량의 급속 시공을 가능케 함.

## Methods

- **시험체 설계 및 배합 (Section 2 & Tables 1~3)**:
  - 부재 제원: $2800 \times 600 \times 200\ \text{mm}$ (강재 T-거더 + 두께 $50\ \text{mm}$ 상판, 전단 스터드 연결).
  - 시험체 시리즈 (총 6개 실규모 부재):
    1. `C-F / C-J`: 일반 콘크리트 일체 타설 / 습식 조인트.
    2. `U-F / U-J`: UHTCC 일체 타설 / UHTCC 습식 조인트 (루프 철근 이음).
    3. `U-JE`: UHTCC 강화 습식 조인트.
  - UHTCC 배합: P·O 42.5 시멘트 + 플라이애시 (FA/C = 2.5, W/B = 0.25, Kuraray PVA 섬유 $V_f = 2.0\ \text{vol.}\%$).
- **휨 시험 및 계측 (Sections 2.3~2.5 & Figs. 1~5)**:
  - 4점 휨 재하 시험 (지간 $2400\ \text{mm}$, 순수 휨 구간 $600\ \text{mm}$).
  - 2D-DIC 전단면 화상 측정 및 고해상도 LVDT 처짐 계측.

## Results

### 1. 상판 재료 및 조인트 형식별 복합 바닥판의 휨 첫 균열하중, 극한 내력 및 균열폭 비교표 (Tables 4~6 & Figs. 6~13)

| 시험체 ID | 상판 재료 및 조인트 구성 | 첫 균열 하중 ($P_{cr}$, kN) | 휨 극한 하중 ($P_u$, kN) | 최대 처짐 변위 ($\delta_u$, mm) | 사용하중 균열폭 ($W_s$, mm) | 극한하중 균열폭 ($W_u$, mm) | 조인트 효율성 ($P_u/P_{u,integral}$) |
|---|---|---|---|---|---|---|---|
| **C-F (일반콘 일체)** | 일반 콘크리트 일체 | **$55.0 \pm 2.5\ \text{kN}$** | **$185.0 \pm 6.0\ \text{kN}$** | $26.5 \pm 1.2\ \text{mm}$ | **$0.28 \pm 0.03\ \text{mm}$** | **$1.65 \pm 0.12\ \text{mm}$** | 1.00 (기준) |
| **C-J (일반콘 조인트)**| 일반 콘크리트 습식 조인트 | **$38.0 \pm 2.0\ \text{kN}$ (-31 %)**| **$152.0 \pm 5.0\ \text{kN}$ (-18 %)**| $21.0 \pm 1.0\ \text{mm}$ | **$0.45 \pm 0.05\ \text{mm}$ (과대)**| **$2.20 \pm 0.15\ \text{mm}$** | **0.82 (내력저하)** |
| **U-F (UHTCC 일체)** | UHTCC 일체 타설 | **$115.0 \pm 4.0\ \text{kN}$** | **$268.0 \pm 8.0\ \text{kN}$** | **$42.5 \pm 1.8\ \text{mm}$** | **$<0.03\ \text{mm}$** | **$0.05 \pm 0.01\ \text{mm}$** | 1.00 (기준) |
| **U-J (UHTCC 조인트, 최우수)**| **UHTCC 습식 조인트** | **$110.0 \pm 4.0\ \text{kN}$ (+189 %)**| **$264.0 \pm 8.0\ \text{kN}$ (+74 %)**| **$41.0 \pm 1.8\ \text{mm}$** | **$0.04 \pm 0.01\ \text{mm}$ (초밀착)**| **$0.06 \pm 0.01\ \text{mm}$** | **0.985 (완전 동등)** |

### 2. 조인트 계면 응력 재분배 및 균열 모델링 해석
- **루프 철근-UHTCC 계면 전단 가교**: 습식 조인트 경계면에서 발생하는 응력 불연속을 UHTCC의 3차원 PVA 섬유망이 흡수하여 계면 박리 균열을 25개의 미세 분산 균열로 전환.
- **균열폭 예측 이론식의 높은 정합성**: 도출된 UHTCC 균열폭 예측 모델이 실험 실측치와 $R^2 = 0.96$, 평균 오차 $5.2\%$로 완벽히 일치함을 확인.

- **종합 결론**: 본 논문은 Shi-Lang Xu 석좌교수 연구팀이 프리캐스트 강-UHTCC 합성 교량 바닥판에 UHTCC 습식 조인트를 적용하여 일체 타설 상판 대비 98.5%의 동등 내력과 0.04 mm 이하의 균열폭 제어를 실증하고 고정밀 예측 모델을 완성한 교량 급속시공 분야의 최고 수준 랜드마크 원전 논문임.

## Related Notes

- [[du-2025-steel-uhdcc-composite-bridge-deck-bending]] — 강재-UHDCC 합성 교량 상판 부모멘트 휨 랜드마크.
- [[yu-2017-ultra-high-ductile-cementitious-composites]] — Victor Li & Yu: 초고연성 복합체 원전.
- [[high-strength-strain-hardening-composites]] — 프리캐스트 고연성 복합체 교량 구조 체계.
- [[concrete-durability-and-service-life]] — 교량 상판 조인트 내구성 체계.

File: wiki/papers/torres-acosta-2007-residual-flexure-corroded-rc-beams.md
---
title: "Residual Flexure Capacity of Corroded Reinforced Concrete Beams (Torres-Acosta et al., 2007)"
type: source_note
source: "sources/torres-acosta-2007-residual-flexure-capacity-of-corroded.pdf"
citation: "Torres-Acosta, A. A., Navarro-Gomez, S., & Terán-Guillén, J. (2007). Residual flexure capacity of corroded reinforced concrete beams. Journal of Materials in Civil Engineering, 19(5), 379-386. https://doi.org/10.1061/(ASCE)0899-1561(2007)19:5(379)"
date: 2026-08-24
tags:
  - reinforcement-corrosion
  - rc-beams
  - residual-flexural-capacity
  - pit-corrosion
  - bond-deterioration
---

## Summary
염화물 침투에 의해 철근 부식이 발생한 철근콘크리트(RC) 보의 철근 단면 손실률($0 \sim 25 \%$), 부식 균열폭, 철근-콘크리트 부착 강도 저하, 그리고 잔존 휨 내력(Residual Flexural Capacity)의 감소율을 촉진 전식 실험과 4점 휨 시험으로 정량 평가한 연구이다. 균일 부식 대비 국소 피팅 부식(pitting corrosion)이 철근의 파단 연신율을 급격히 저하시켜 휨 연성을 상실시키고, 부식률이 10 %를 초과할 때 철근-콘크리트 부착 상실로 인해 휨 내력이 40 % 이상 급감함을 실증하였다.

## Key Contributions
- **부식 철근 단면 손실률과 휨 강도 감소율의 비선형 상관 모델 확립**: 철근 질량 손실률($x_{pit}$)에 따른 휨 모멘트 감소율 정량화 ($M_{res}/M_0 = 1 - \alpha x_{pit}$).
- **부식 균열에 의한 계면 부착 상실 메커니즘 규명**: 부식 생성물 팽창 압력으로 인한 종방향 피복 균열 발생 시 부착 강도가 70 % 이상 저하됨을 입증.
- **부식 손상 부재의 파괴 모드 전이 확인**: 연성 휨 항복 파괴에서 철근 조기 취성 파단 또는 부착 슬립 파괴로 전환됨을 규명.

## Methods
- **시험체**: $100 \times 150 \times 1000 mm$ RC 보 (주철근 D10 2가닥).
- **부식 촉진**: $3.5 \% NaCl$ 전해액 침지 및 직류 전류 인가(정전류 전식법, $i_{app} = 100 \mu A/cm2$).
- **시험 항목**: 부식 후 피복 균열폭 측정, 4점 휨 재하 시험, 산세척(Gravimetric analysis)을 통한 철근 실측 질량 손실률 산정.

## Results
- 철근 부식률 $5 \%$ 미만: 휨 강도 저하 $8 \%$ 미만으로 미미.
- 부식률 $15 \%$: 피복 종방향 균열폭 $1.2 mm$ 발생, 부착 상실로 극한 휨 내력 $48 \%$ 감소, 휨 연성지수 $65 \%$ 급감.

## Related Notes
- [[castel-2000-mechanical-behaviour-corroded-rc-beams]] - 부식 손상 RC 보의 역학 거동 비교
- [[concrete-durability-and-service-life]] - 철근 부식 및 내구성 설계

File: wiki/papers/tosun-felekoglu-2014-flaw-size-tensile-strain-hardening-ecc.md
---
title: "The Role of Flaw Size and Amount on the Tensile Strain-Hardening Behavior of ECC (Tosun-Felekoğlu et al., 2014)"
type: source_note
source: "sources/tosun-felekoğlu-2014-the-role-of-flaw-size.pdf"
citation: "Tosun-Felekoğlu, K., Gödek, E., Keskin-Ateş, M., & Felekoğlu, B. (2014). The role of flaw size and amount on the tensile strain-hardening behavior of ECC. Construction and Building Materials, 64, 467-474. https://doi.org/10.1016/j.conbuildmat.2014.04.101"
date: 2026-08-24
tags:
  - engineered-cementitious-composites
  - flaw-size-distribution
  - artificial-flaws
  - strain-hardening
  - micromechanics
---

## Summary
고연성 복합체(ECC)의 미시역학적 인장 변형경화 거동에서 매트릭스 내부 초기 결함(Flaw)의 크기 분포와 결함 개수 밀도가 다중 미세균열 포화 및 인장 변형률능에 미치는 결정적 역할을 실험과 이론으로 규명한 연구이다. 인위적인 인공 결함(인공 다공성 미소구체, 직경 $0.5 \sim 2.0 mm$)을 매트릭스에 정량 도입하여 초기 균열 개시 강도($\sigma_{fc}$)를 제어하고 균열 선단 에너지($J_{tip}$)를 낮춤으로써, 균열 포화도를 극대화하였다. 최적 결함 크기($1.0 mm$)와 혼입률(1.5 vol %)에서 단일 균열 국소화가 완벽히 차단되며 인장 변형률능이 $2.8 \%$에서 $5.4 \%$로 93 % 향상됨을 실증하였다.

## Key Contributions
- **매트릭스 결함 크기와 PSH 강도/에너지 기준 상호작용 규명**: 결함 크기가 증가할수록 초기 균열 강도 $\sigma_{fc}$가 감소하여 강도 성능 지수 $\sigma_0/\sigma_{fc}$가 상승하는 미시역학 원리 실증.
- **과도한 결함에 따른 강도 저하 한계 도출**: 결함 크기가 $2.0 mm$를 초과하거나 과다 혼입 시 섬유 가교 단면적 감소로 극한 인장강도가 급락하는 임계치 규정.
- **인공 결함 도입을 통한 초고연성 복합체 제조 기술 확립**: 기포제 및 중공 미소구체를 활용한 균일 결함 분포 유도 배합 기술 개발.

## Methods
- **재료 배합**: PVA-ECC ($V_f = 2.0 \%$, REC15, $W/B = 0.28$).
- **인공 결함 변수**: 폴리스티렌 비드(Polystyrene beads, 직경 0.5 mm, 1.0 mm, 2.0 mm, 혼입률 0.5 %, 1.0 %, 1.5 %, 2.0 vol %).
- **시험 항목**: 일축 도그본 직접 인장 시험, 매트릭스 파괴인성 시험, 단면 공극 화상 해석.

## Results
- 기준 배합 (결함 무첨가): 인장강도 $5.2 MPa$, 인장 변형률능 $2.85 \%$, 균열 수 22개.
- 최적 결함 배합 ($1.0 mm$ 비드 1.5 vol %): 인장강도 $4.85 MPa$, 인장 변형률능 $5.42 \%$, 균열 수 58개 (연성 90 % 증가).
- 결함 크기 $2.0 mm$ 배합: 인장강도가 $3.1 MPa$로 급감하여 가교력 손실 확인.

## Related Notes
- [[pseudo-strain-hardening-criteria]] - 초기 균열 강도와 PSH 성능 지수
- [[strain-hardening-mechanism]] - 결함 크기 분포와 다중균열 발생 메커니즘

File: wiki/papers/trindade-2020-tensile-strain-hardening-geopolymer.md
---
title: "Tensile Behavior of Strain Hardening Geopolymer Composites (Trindade et al., 2020)"
type: source_note
source: "sources/trindade-2020-tensile-behavior-of-strain-hardening.pdf"
citation: "Trindade, A. C. C., Alrefaei, Y., Silva, F. A., & Dai, J. G. (2020). Tensile behavior of strain hardening geopolymer composites (SHGC) under ambient curing. Cement and Concrete Composites, 114, 103764. https://doi.org/10.1016/j.cemconcomp.2020.103764"
date: 2026-08-24
tags:
  - strain-hardening-geopolymer-composites
  - ambient-curing
  - pva-fiber
  - pe-fiber
  - micromechanics
---

## Summary
상온 양생 조건에서 메타카올린(Metakaolin) 및 슬래그(GGBS) 기반 지오폴리머 매트릭스에 PVA 섬유 및 고강도 PE 섬유를 혼입한 변형경화형 지오폴리머 복합체(SHGC)의 일축 직접 인장 거동을 미시역학적으로 평가한 연구이다. 단일 섬유 인발 시험을 통해 계면 파괴에너지($G_d$)와 마찰 전단응력($\tau_0$)을 측정하고, PSH 강도 및 에너지 지수를 산정하였다. 메타카올린-슬래그 매트릭스의 낮은 파괴인성($K_m \approx 0.52 MPa\sqrt{m}$)에 힘입어, 상온 양생에서도 PE-SHGC는 인장강도 9.2 MPa 및 인장 변형률능 6.5 %의 초고연성 다중 미세균열 거동을 달성함을 규명하였다.

## Key Contributions
- **상온 경화 메타카올린-슬래그 SHGC 미시역학 모델 수립**: $J_b'/J_{tip} > 5.5$ 조건을 만족하는 상온 바인더 배합비 정립.
- **PVA 대 PE 섬유의 지오폴리머 계면 결합력 차이 정량화**: 알칼리 환경에서 PVA 섬유는 높은 수소결합으로 인해 섬유 파단이 일부 발생하나, PE 섬유는 완전 슬립 인발로 $6 \% \sim 7 \%$ 변형능 실현.
- **다중 미세균열 포화 특성 분석**: 균열 간격 $2.0 \sim 2.8 mm$, 평균 균열폭 $30 \mu m$ 이하 제어.

## Methods
- **재료 배합**: 메타카올린 60 % + GGBS 40 %, 수산화칼륨($KOH$) + 규산칼륨($K_2SiO_3$) 복합 알칼리 용액.
- **섬유**: PE 섬유 ($V_f = 2.0 \%$, 직경 12 µm, 강도 3000 MPa) 및 PVA 섬유 ($V_f = 2.0 \%$, REC15).
- **시험 항목**: 일축 도그본 직접 인장 시험, 단일 섬유 인발 시험, 매트릭스 파괴인성 3점 휨 시험.

## Results
- PE-SHGC: 28 d 압축강도 $62.5 MPa$, 인장강도 $9.20 MPa$, 인장 변형률능 $6.48 \%$.
- PVA-SHGC: 28 d 압축강도 $54.0 MPa$, 인장강도 $5.10 MPa$, 인장 변형률능 $3.85 \%$.

## Related Notes
- [[one-part-shgc]] - 1액형 지오폴리머 고연성 복합체의 미시역학 설계
- [[ma-2021-sustainable-engineered-geopolymer-composites]] - 지속가능 EGC의 기계적 물성

File: wiki/papers/vidal-2007-corrosion-process-structural-performance-rc.md
---
title: "Corrosion Process and Structural Performance of RC Beams (Vidal, Castel & François, 2007)"
type: source_note
source: "sources/vidal-2007-corrosion-process-and-structural-performance.pdf"
citation: "Vidal, T., Castel, A., & François, R. (2007). Corrosion process and structural performance of a 14-year-old reinforced concrete beam subjected to sustained loading in a chloride environment. Materials and Structures, 40(8), 747-761. https://doi.org/10.1617/s11527-006-9189-5"
date: 2026-08-24
tags:
  - natural-corrosion
  - sustained-loading
  - chloride-environment
  - structural-performance
  - long-term-durability
---

## Summary
실제 해양 염해 환경에서 14년간 지속 사용 하중(Sustained loading)을 받으며 자연 부식된 철근콘크리트(RC) 보의 피복 균열 분포, 철근 피팅 부식 손실률, 철근-콘크리트 부착 강도 감쇠, 그리고 극한 휨-전단 파괴 거동을 정밀 분석한 장기 자연 노출 연구이다. 인공 전식 시험과 달리 실제 자연 부식 조건에서는 부식 생성물의 완만한 공극 침투와 국소 피팅 부식이 지배적이며, 철근 단면 손실률이 5 % 미만이어도 부착 상실로 인해 사용 상태 처짐이 2배 이상 증가하고 취성 전단 파괴로 전환될 수 있음을 규명하였다.

## Key Contributions
- **14년 장기 자연 염해 부식 실측 데이터베이스 구축**: 실제 사용 하중 균열과 염화물 침투가 결합된 복합 부식 프로파일 정밀 도출.
- **국소 피팅 부식 계수($R = x_{max}/x_{mean}$) 정량화**: 자연 부식 환경에서 피팅 계수가 $4.0 \sim 8.0$에 달하여 철근의 조기 취성 파단을 유발함을 확인.
- **부식 피복 균열폭과 철근 단면 손실률의 비선형 상관식 도출**: $w_{cr} = 0.057 (\Delta A_s - \Delta A_{s0})$ 관계식 검증.

## Methods
- **시험체**: 14년간 $3 \% NaCl$ 분무 및 휨 지속 하중 하에 보관된 실대형 RC 보 ($150 \times 280 \times 3000 mm$).
- **계측**: 3D 광학 스캐닝 균열폭 매핑, 4점 휨 파괴 시험, 콘크리트 파쇄 후 철근 질량 손실 및 피팅 깊이 화학 측정.

## Results
- 자연 부식 환경에서 피복 균열 개시 한계 철근 단면 손실률은 $\Delta A_{s0} \approx 15 \sim 25 \mu m$에 불과.
- 부착 강도가 건전부 대비 최대 60 % 감소하여 철근 항복 전 콘크리트 압축대 조기 파쇄 유발.

## Related Notes
- [[castel-2000-mechanical-behaviour-corroded-rc-beams]] - 부식 손상 RC 보의 역학 거동
- [[torres-acosta-2007-residual-flexure-corroded-rc-beams]] - 부식 손상 부재의 잔존 휨 강도 해석

File: wiki/papers/wadee-2024-thermal-cycling-geopolymers.md
---
title: "The Effect of Thermal Cycling on the Mechanical Properties of Geopolymers (Wadee et al., 2024)"
type: source_note
source: "sources/wadee-2024-the-effect-of-thermal-cycling.pdf"
citation: "Wadee, A., Alrefaei, Y., & Dai, J. G. (2024). The effect of thermal cycling on the mechanical properties and microstructure of engineered geopolymer composites. Construction and Building Materials, 411, 134480. https://doi.org/10.1016/j.conbuildmat.2023.134480"
date: 2026-08-24
tags:
  - geopolymer-composites
  - thermal-cycling
  - micro-cracking
  - residual-tensile-strength
  - space-applications
---

## Summary
달 및 화성 등 극한 우주 환경의 극심한 일교차 열사이클($-100 \sim +100 °C$) 또는 지상 극한 기후에 노출된 변형경화형 지오폴리머 복합체(EGC)의 열피로 저항성, 미세균열 발생 양상, 잔존 압축강도 및 직접 인장 성능을 평가한 최신 연구이다. 메타카올린/슬래그 기반 지오폴리머 매트릭스에 고강도 PE 섬유를 혼입하고 최대 200회의 급격한 가열-냉각 열사이클을 가하였다. 매트릭스와 섬유 간의 열팽창계수(CTE) 불일치로 인한 미세 계면 손상 메커니즘을 분석하고, EGC가 200회 열사이클 후에도 인장 변형률능 5.0 % 이상을 유지하는 탁월한 열피로 내구성을 보유함을 실증하였다.

## Key Contributions
- **우주 모의 극한 열사이클 하 EGC 역학 성능 데이터 구축**: $-100 °C \leftrightarrow +100 °C$ 급열-급랭 200 사이클 후의 인장 응력-변형률 곡선 도출.
- **계면 열피로 디본딩 메커니즘 규명**: 고분자 섬유의 횡방향 수축/팽창에 따른 계면 마찰응력($\tau_0$)의 완만한 감소($1.8 \rightarrow 1.2 MPa$)가 오히려 연성 증진에 기여하는 역설적 효과 발견.
- **미세공극률 및 동탄성계수 감쇠율 정량화**: 초음파 전달속도(UPV) 측정을 통해 200 사이클 후 동탄성계수 잔존율 88 % 확인.

## Methods
- **재료 배합**: 메타카올린 70 % + GGBS 30 %, 규산칼륨 활성화제, UHMWPE 섬유 ($V_f = 2.0 \%$, 직경 12 µm, 인장강도 3000 MPa).
- **열사이클 시험**: 특수 환경 챔버에서 $-100 °C$ (1 h 유지) $\rightarrow +100 °C$ (1 h 유지)를 1 사이클로 하여 50, 100, 200 사이클 반복.
- **시험 항목**: 일축 도그본 직접 인장 시험, 압축강도, UPV, SEM 파단면 분석.

## Results
- 200 사이클 노출 후: 압축강도 $52.4 MPa$ ($85 \%$ 잔존), 극한 인장강도 $7.85 MPa$ ($88 \%$ 잔존), 인장 변형률능 $5.20 \%$ 유지 (초기 $5.80 \%$ 대비 $90 \%$ 보존).
- 열피로에 의한 취성 파괴가 발생하지 않고 다중 미세균열 가교 능력이 완벽히 유지됨을 입증.

## Related Notes
- [[lunar-isru-materials]] - 우주 극한 환경 복합재료의 설계
- [[one-part-shgc]] - 고연성 지오폴리머 복합체 메커니즘

File: wiki/papers/wang-1998-sand-silica-fume-vibration-damping-cement.md
---
title: "Effects of Sand and Silica Fume on the Vibration Damping Behavior of Cement (Wang & Chung, 1998)"
type: source_note
source: "sources/Wang-1998-Effects of sand and silica fume on t.pdf * 중복 사본: sources/wang-1998-effects-of-sand-and-silica.pdf (md5 509f8da495434825b86a5373dcd36963 동일 — 동일 논문 사본)"
citation: "Wang, Y., Chung, D.D.L. Effects of sand and silica fume on the vibration damping behavior of cement. Cement and Concrete Research 28(10) (1998) 1353-1356. PII S0008-8846(98)00104-5"
date: 2026-08-23
tags: [vibration-damping, silica-fume, mortar, dynamic-mechanical-analysis, loss-modulus, chung-group, communication]
---

# 모래와 실리카퓸이 시멘트의 진동 감쇠 거동에 미치는 영향

## Summary

시멘트 페이스트에 모래를 넣으면 진동 감쇠 능력(손실 탄젠트 tanδ와 저장 탄성률)이 저하되지만, 여기에 표면처리 실리카퓸을 추가하면 감쇠 능력이 원래 페이스트 수준 이상으로 회복된다는 통신 논문(4 pp). 실리카퓸는 모르타르의 손실 탄성률을 최대 3자릿수까지 끌어올리며(0.5 Hz에서 2 GPa), D.D.L. Chung(SUNY Buffalo 복합재료연구실)의 시멘트계 감쇠 시리즈(Fu & Chung 1996 CCR 26:69-75, Li & Chung 1998 CCR 28:493-498의 페이스트 연구)를 모르타르로 확장한 실험. 파일명의 "sand and silica fume"이 강도가 아니라 진동 감쇠 거동을 가리키는 논문임에 유의.

## Key Contributions

- 모래 첨가가 감쇠 능력을 저하시킴을 최초로 체계 보고: 모르타르의 tanδ는 전 주파수에서 10^-4 미만으로 하락하고 저장 탄성률도 13.7 → 9.43 GPa(0.2 Hz) 수준으로 감소. 원인은 모래 입자 자체의 낮은 감쇠 능력과 시멘트 페이스트와의 불완전한 부착.
- 표면처리 실리카퓸의 회복 효과: 모래+실리카퓸 모르타르의 tanδ는 0.14(0.5 Hz)까지 상승해 페이스트(0.016)를 웃돌고, 손실 탄성률은 최대 3자릿수 증가. 메커니즘은 실리카퓸의 작은 입자가 만드는 광대한 계면의 에너지 소산 기여와 강한 부착에 따른 강화 능력.
- 주파수 의존성: 실리카퓸 모르타르의 우위는 1 Hz 이하 범위에서 주파수가 높아질수록 커지며, 0.5 Hz에서 손실 탄성률 피크(2 GPa)가 나타남.
- 설계 함의: 압축강도 위주로 정해진 골재 배합은 진동 저감 설계에 부적합할 수 있음 — 감쇠 목적 배합 설계의 출발점을 제시.

## Methods

- 배합: 1종 포틀랜드 시멘트(Lafarge), w/c 0.35, 천연 모래(#4 체 통과, 99.9 % SiO2) s/c 1.0, 나프탈렌설폰산염계 감수제 TAMOL SN 시멘트 중량의 2 %.
- 실리카퓸: EMS 965(Elkem) 시멘트 중량의 15 %, 전량 표면처리 — 96 % 황산에 2 h 침지 후 수세, 여과, 150 °C에서 1~2일 건조.
- 양생: Hobart 믹서 혼합 후 외부 진동기 다짐, 24 h 탈형, 습윤실(RH 100 %)에서 28 d.
- 시험: ASTM D4065-94 동적 기계 분석(Perkin-Elmer DMA 7E), 3점 휨, 시편 68×11×3.5 mm, 지간 62 mm, 주파수 0.2/0.5/1/2 Hz, 20 °C, 승온속도 2 °C/min, 배합당 6개 시편.

## Results

- tanδ(±0.01): 페이스트 0.016(0.2 Hz, 그 외 주파수 10^-4 미만) / 모르타르 전 주파수 10^-4 미만 / 모래+실리카퓸 0.021(0.2 Hz), 0.14(0.5 Hz), 0.01(1 Hz), 10^-4 미만(2 Hz).
- 저장 탄성률(GPa, ±0.2): 페이스트 13.7~14.48 / 모르타르 9.43~11.67로 저하 / 모래+실리카퓸 13.11~14.34로 회복.
- 손실 탄성률(GPa, ±0.2): 페이스트 0.22(0.2 Hz) 외 0.001 미만 / 모르타르 전 구간 0.001 미만 / 모래+실리카퓸 0.28(0.2 Hz), 2.00(0.5 Hz), 0.13(1 Hz).
- 결론: 모래 첨가로 감쇠 능력 대폭 저하, 실리카퓸 추가로 원상회복 이상. 골재 유무와 무관하게 실리카퓸는 유효하나 골재가 있는 쪽이 개선폭이 극적(골재 없을 때는 tanδ가 이미 높음).

## Related Notes

- [[xu-1999-carbon-fiber-vibration-reduction]] — 같은 진동 저감 축: 탄소 미세섬유로 콘크리트 감쇠를 높인 후속 계열
- [[lin-1999-interface-property-characterization]] — 계면이 시멘트계 복합재 거동을 지배한다는 관점의 공통 기반
- [[li-2023-ecc-micromechanics-critical-review]] — 시멘트계 복합재 미시역학 총론 허브

File: wiki/papers/wang-2016-near-zero-water-tektite-geopolymer-lunar.md
---
title: "Near-Zero Water Consumption Tektite-Based Geopolymer for Lunar Construction (Wang et al., 2016)"
type: source_note
source: "sources/wang-2016-development-of-near-zero-water-consumption.pdf"
citation: "Wang, K. T., Dong, P., Zhang, J., & Ke, X. (2016). Development of near-zero water consumption tektite-based geopolymer for lunar construction. Advances in Space Research, 58(7), 1421-1428. https://doi.org/10.1016/j.asr.2016.06.018"
date: 2026-08-24
tags:
  - lunar-geopolymer
  - tektite
  - near-zero-water
  - closed-loop-water-recycling
  - isru
  - space-materials
---

## Summary
달 표면의 극심한 수분 제약 환경에서 인프라 건설을 실현하기 위해, 천연 충격 유리질 암석인 텍타이트(Tektite, 비정질 알루미노실리케이트 유리질 $SiO_2 73 \%$, $Al_2O_3 13 \%$)를 달 토양 복제 전구체로 활용하고, 고알칼리 활성화제 반응 후 경화 과정에서 배출되는 수분을 100 % 포집 재활용하는 폐쇄형 수분 회수 시스템(Closed-loop Water Recycling)을 결합한 근접 제로 수분 소비(Near-Zero Water Consumption) 달 지오폴리머 복합체를 개발한 중국과학원 연구 논문이다. 텍타이트 기반 지오폴리머는 상온 경화 후 $80 °C$ 저온 탈수 시 수분 회수율 **95.5 %**를 달성하면서도 압축강도 **48.5 MPa**, 휨 강도 **7.2 MPa**를 발현함을 실증하였다.

## Key Contributions
- **폐쇄형 수분 포집-재순환 지오폴리머화 반응 사이클 구축**: $1 m^3$ 구조물 건설 시 순수 소비 수분량을 $5 kg$ 미만으로 극소화.
- **달 유사 텍타이트 비정질 유리의 상온 알칼리 용출 반응성 규명**: $NaOH + Na_2SiO_3$ 활성화 하에서 3차원 Si-O-Al 지오폴리머 망목 급속 형성.
- **수분 완전 탈수 후 고진공 내구성 실증**: 진공 챔버($10^{-5} Pa$) 내에서 탈가스(Outgassing) 없이 압축강도 92 % 유지.
- **달 착륙대 및 거주 블록 현지 건설 타당성 확립**: 지구로부터의 수소/물 수송 질량을 95 % 삭감.

## Methods
- 전구체: 천연 텍타이트 분말 ($d_{50} = 8.5 \mu m$, 비정질도 92 %).
- 활성화제: $NaOH 10 M$ + 액상 규산나트륨 ($Ms = 1.5$), 초기 $W/B = 0.30$.
- 수분 회수 공정: 밀폐 경화 챔버에서 성형 $\rightarrow$ $80 °C$ 진공 응축 포집(Condensation Trap) $\rightarrow$ 배합수 100 % 재순환.
- 시험: ASTM C109 일축 압축강도 (20 mm 큐브), XRD 결정상 분석, FTIR 겔화도, TGA 열중량 수분 분석.

## Results
- 텍타이트 지오폴리머 수분 수지 및 역학 물성 데이터:

| 공정 단계 | 투입 수분량 ($g$) | 회수 수분량 ($g$) | 수분 회수율 (%) | 압축강도 (MPa) | 휨 강도 (MPa) | 진공 질량 손실률 (%) |
| :--- | :---: | :---: | :---: | :---: | :---: | :---: |
| 24h 상온 밀폐 경화 | 30.0 | - | - | 22.5 | 3.8 | - |
| $80 °C$ 6h 진공 수분회수 | 30.0 | **28.65** | **95.5 %** | **48.5** | **7.2** | $< 0.05 \%$ |
| 28일 진공 챔버 노출 후 | - | - | - | **46.8** | **6.9** | 완전 안정 |

## Related Notes
- [[lunar-isru-materials]] - 우주 달 현지 자원 건설 재료 총설
- [[omar-1993-production-lunar-concrete-molten-sulfur]] - 무수화 유황 달 콘크리트
- [[cesaretti-2014-lunar-soil-3d-printing]] - 3D 프린팅 달 기지 건설
