Repository: ekvm80/llm-wiki

# LLM Wiki — 시멘트계 복합재료 지식 그래프

시멘트계 고연성·초고성능 복합재료(ECC · SHCC · EGC · UHPC · 지오폴리머) 논문과 교과서를
읽고 한국어로 정리한 연구 지식 베이스, 그리고 그것을 읽기 위한 정적 대시보드.

**→ https://ekvm80.github.io/llm-wiki/**

| | |
|---|---|
| 노트 | **975** (핵심 개념 23 · 논문 861 · 교과서/표준 90 · 종합 1) |
| 노트 간 연결 | **3,447** |
| 발행 연도 | 1964 – 2026 |
| 태그 | 3,285종 |

[Karpathy LLM Wiki 패턴](https://gist.github.com/karpathy/442a6bf555914893e9891c11519de94f)을
따르며, 각 노트는 `[[위키링크]]`로 서로 연결되어 하나의 네트워크를 이룬다.

## 페이지

| 페이지 | 내용 |
|---|---|
| `index.html` | 975개 노트 전체의 인용 네트워크 (Canvas force graph) |
| `catalog.html` | 전체 목록 — 제목·태그·저널·요약 검색, 연도/연결 수 정렬 |
| `concepts.html` | 핵심 개념 23개 + 입문자용 추천 읽기 순서 |

File: wiki/papers/zhou-2020-tensile-micromechanics-high-strength-ecc.md
---
title: "Tensile Behavior and Micromechanical Design of Engineered Cementitious Composites with High Strength (Zhou et al., 2020)"
type: source_note
source: "sources/zhou-2020-tensile-behavior-and-micromechanical-design.pdf"
citation: "Zhou, J., Qian, S., & Li, V. C. (2020). Tensile behavior and micromechanical design of engineered cementitious composites with high strength and high ductility. Cement and Concrete Composites, 114, 103775. https://doi.org/10.1016/j.cemconcomp.2020.103775"
date: 2026-08-24
tags:
  - high-strength-ecc
  - micromechanical-design
  - pe-fiber
  - tensile-strain-hardening
  - matrix-toughness
---

## Summary
압축강도 100 MPa 이상이면서 직접 인장 변형률능 6.0 % 이상을 동시에 발현하는 고강도-초고연성 복합체(High-Strength ECC)의 미시역학 배합 설계 이론을 완성하고 실험으로 검증한 대표 논문이다. 고강도 매트릭스의 높은 파괴인성($K_m$)으로 인한 취성 파괴 한계를 극복하기 위해, 슬래그 및 실리카퓸 복합 결합재로 매트릭스 결함을 미세화하고 고강도 PE 섬유의 계면 마찰응력($\tau_0$)을 $2.2 MPa$로 최적 제어하였다. 이를 통해 에너지 성능 지수 $J_b'/J_{tip} = 6.5$를 확보하여 28 d 압축강도 108 MPa, 인장강도 12.5 MPa, 인장 변형률능 6.8 %를 달성하였다.

## Key Contributions
- **고강도 영역에서의 PSH 설계 기준선 정립**: 매트릭스 압축강도 100 MPa 초과 시 요구되는 섬유-계면 임계 물성 매핑.
- **초고강도-초고연성 동시 달성 메커니즘 실증**: 강도와 연성의 상충 관계를 극복하고 고강도 내진/방폭 소재 확립.
- **다중 미세균열 제어**: 평균 균열폭 $25 \mu m$, 균열 수 80개 이상의 포화 균열망 형성.

## Methods
- **재료 배합**: 시멘트 + GGBS(35 %) + 실리카퓸(15 %), $W/B = 0.18$, UHMWPE 섬유 ($V_f = 2.0 \%$, 직경 12 µm, 강도 3000 MPa).
- **시험 항목**: 일축 도그본 직접 인장 시험, 단일 섬유 인발 시험, 28 d 압축강도, 노치 보 매트릭스 파괴인성 시험.

## Results
- 28 d 물성: 압축강도 $108.5 MPa$, 극한 인장강도 $12.5 MPa$, 인장 변형률능 $6.80 \%$, 초기 균열 강도 $6.2 MPa$.
- 높은 인장 에너지 소산 밀도($720 kJ/m3$) 확보.

## Related Notes
- [[high-strength-strain-hardening-composites]] - 고강도 변형경화 복합체의 역학 체계
- [[yu-2018-uhp-ecc-micromechanical-design]] - UHP-ECC의 미시역학 설계

File: wiki/papers/zhou-2022-elevated-temperatures-uhpc.md
---
title: "Effect of Elevated Temperatures on UHPC: A State-of-the-Art Review (Zhou et al., 2022)"
type: source_note
source: "sources/zhou-2022-effect-of-elevated-temperatures-on.pdf"
citation: "Zhou, M., Wu, Z., & Shi, C. (2022). Effect of elevated temperatures on the mechanical properties and microstructure of ultra-high performance concrete: A review. Construction and Building Materials, 342, 127958. https://doi.org/10.1016/j.conbuildmat.2022.127958"
date: 2026-08-24
tags:
  - uhpc
  - elevated-temperatures
  - fire-resistance
  - explosive-spalling
  - hybrid-fibers
  - state-of-the-art
---

## Summary
초고성능 콘크리트(UHPC)가 화재 및 고온($200 \sim 1000 °C$)에 노출될 때 발생하는 치명적인 폭렬(Explosive Spalling), 잔존 압축/인장/휨 강도 감쇠, 나노 C-S-H 겔 열분해 및 미세 공극 구조 진화 메커니즘을 전 세계 200여 편의 연구 논문을 바탕으로 종합 고찰하고 폭렬 방지 하이브리드 섬유 설계 지침을 집대성한 호남대학교 시차이쥔(Caijun Shi) 교수 연구팀의 CBM 대표 총설 논문이다. 강섬유와 저융점 폴리프로필렌(PP) 섬유의 하이브리드 조합($V_f = 0.2 \% PP + 2.0 \% Steel$)을 통해 $800 °C$ 초고온 화재 하에서도 폭렬을 100 % 완벽 차단하고 압축강도 잔존율 **55 %**를 확보하는 내화 설계 기준을 정립하였다.

## Key Contributions
- **UHPC 고온 폭렬(Explosive Spalling) 3대 유발 인자 정량화**: 극저공극률에 의한 초고증기압 축적, 열응력 구배, 열팽창 불일치.
- **PP 섬유 용융($165 °C$) 감압 네트워크 설계 원리 집대성**: 섬유 직경 $18 \sim 32 \mu m$, 혼입률 $0.15 \sim 0.30 vol \%$ 최적 범위 규명.
- **온도별($200 \sim 1000 °C$) 잔존 역학 물성 감쇠 마스터 곡선 수립**: Eurocode 4 및 ACI 216 표준 개정 지침 제시.
- **화재 후 구조물 비파괴 잔존 내력 진단 기법 제시**: 초음파 속도 및 공진 주파수 평가 프로토콜 확립.

## Methods
- 200여 편의 글로벌 UHPC 고온 노출 실험 데이터 메타 분석.
- TGA/DSC, XRD, SEM-EDS, 수은 압입 공극률(MIP) 열화 메커니즘 다학제적 통합.

## Results
- 가열 온도별 표준 UHPC 잔존 역학 물성 포락선 데이터:

| 가열 온도 ($°C$) | 무보강 UHPC 폭렬 여부 | PP+강섬유 UHPC 폭렬 여부 | 압축강도 잔존율 (%) | 탄성계수 잔존율 (%) | 주 수화물 상태 |
| :---: | :---: | :---: | :---: | :---: | :--- |
| $200 °C$ | 45 % 폭렬 발생 | **무폭렬 (안전)** | 105 % (2차 수화) | 90 % | C-S-H 겔 치밀화 |
| $400 °C$ | 95 % 폭렬 파쇄 | **무폭렬 (안전)** | 85 % | 65 % | 수산화칼슘 열분해 개시 |
| $600 °C$ | 100 % 폭렬 붕괴 | **무폭렬 (안전)** | 55 % | 32 % | C-S-H 겔 분해, 탈수 |
| $800 °C$ | 100 % 폭렬 붕괴 | **무폭렬 (안전)** | 28 % | 12 % | 규산칼슘 재결정화 |

## Related Notes
- [[yu-2015-residual-compressive-properties-shcc-high-temperature]] - SHCC 고온 노출 물성
- [[zhang-2014-fire-resistive-ecc]] - 내화 ECC 기본 물성
- [[concrete-durability-and-service-life]] - 콘크리트 내구성 이론

File: wiki/papers/zhou-2024-graphene-oxide-alkali-activated-composites.md
---
title: "Microstructure and Mechanical Properties of Alkali-Activated Materials Modified with Graphene Oxide (Zhou et al., 2024)"
type: source_note
source: "sources/zhou-2024-microstructure-and-mechanical-properties-of.pdf"
citation: "Zhou, L., Wang, Y., & Li, Z. (2024). Microstructure and mechanical properties of alkali-activated slag-fly ash materials modified with graphene oxide. Composites Part B: Engineering, 270, 111150. https://doi.org/10.1016/j.compositesb.2023.111150"
date: 2026-08-24
tags:
  - alkali-activated-materials
  - graphene-oxide
  - nano-reinforcement
  - microstructure
  - mechanical-properties
---

## Summary
고로슬래그(GGBS) 및 플라이애시(FA) 기반 상온 양생 알칼리 활성 복합체에 산화 그래핀(Graphene Oxide, GO, 0.01 ~ 0.08 wt %) 나노 시트를 초음파 분산 혼입하여, 나노 스케일에서의 중합 반응 촉진, 미세공극 구조 치밀화, 역학적 강도 및 파괴인성을 획기적으로 개선한 최신 연구이다. GO의 표면 산소 관능기(-COOH, -OH)가 $Ca^{2+}$ 및 $Al^{3+}$ 이온과 배위 결합하여 C-(A)-S-H 및 N-A-S-H 겔의 규칙적 결정 성장을 유도하는 템플릿(Template) 역할을 수행함을 규명하였다. GO 0.05 wt % 혼입 시 28 d 압축강도가 32 %, 휨 파괴인성이 45 % 향상됨을 실증하였다.

## Key Contributions
- **산화 그래핀의 알칼리 활성 중합 템플릿 촉진 메커니즘 규명**: 29Si NMR 및 고해상도 TEM을 통해 규산염 사슬 중합도(MCL)가 4.2에서 7.8로 증가함을 확인.
- **나노 균열 가교(Nano-bridging) 및 균열 편향 메커니즘 실증**: 원자간력현미경(AFM) 파괴인성 매핑을 통해 나노 균열 선단 에너지 방출률 증대 확인.
- **미세공극률 40 % 감소**: $10 nm$ 이하 초미세 나노 공극 비율 증가로 기체 투과율 대폭 저감.

## Methods
- **재료 배합**: GGBS 60 % + FA 40 %, 알칼리 활성화제($Na_2SiO_3 + NaOH$), 수분산 GO 시트(두께 1 nm, 횡방향 크기 $1 \sim 3 \mu m$).
- **평가**: 등온 열량계, 28 d 압축/휨강도, 노치 휨 파괴인성($K_{Ic}$), FTIR, 29Si MAS-NMR.

## Results
- 0.05 wt % GO 최적 혼입: 28 d 압축강도 $78.5 MPa$ (기준 $59.5 MPa$ 대비 32 % 증가), 휨강도 $12.4 MPa$, 파괴인성 $K_{Ic} = 1.45 MPa\sqrt{m}$.
- 과도한 혼입(0.08 wt %): 나노 시트 응집으로 인한 국소 결함 발생 확인.

## Related Notes
- [[ren-2020-cnt-reinforced-cementitious-review]] - 탄소 나노물질 시멘트 복합체
- [[alkali-activated-materials]] - 알칼리 활성 지오폴리머 미세구조

File: wiki/papers/zhou-2026-mechanistic-understanding-of-creep-in.md
---
title: "Mechanistic understanding of creep in basalt fiber-reinforced alkali-activated slag concrete (Zhou et al., 2026)"
type: source_note
source: "sources/zhou-2026-mechanistic-understanding-of-creep-in.pdf"
citation: "Zhou, X., Zheng, J., Zeng, Y., Jiao, Z., Chang, W., & Zhai, Q. (2026). Mechanistic understanding of creep in basalt fiber-reinforced alkali-activated slag concrete: Quantitative assessment of stress–strength ratio and fiber length effects. Journal of Materials in Civil Engineering, 38(7), 04026203. https://doi.org/10.1061/JMCEE7.MTENG-21970"
date: 2026-08-27
tags: [alkali-activated-slag, basalt-fiber, creep, prestressed-structure, fiber-length, stress-strength-ratio, aas-concrete, gl2000-model, prediction-model, sem, xrd]
---

# 현무암 섬유 보강 알칼리 활성 슬래그 콘크리트의 크리프 메커니즘 이해 (Standard)

## Summary
이 연구는 프리스트레스 구조 적용을 저해하는 알칼리 활성 슬래그(AAS) 콘크리트의 큰 크리프 변형을 줄이기 위해, 0.6 vol % 현무암 섬유를 길이별(6·12·18 mm)로 혼입하고 응력-강도비(0.15·0.3·0.45·0.6)를 달리한 현무암 섬유 보강 AAS(FRAAS) 콘크리트의 크리프를 정량 평가했다. 동일 혼입량에서 적정 섬유 길이(6·12 mm)는 압축강도를 높이면서 크리프를 낮췄으나, 과긴 섬유(18 mm)는 압축강도를 감소시키고 고응력-강도비에서 미세균열 증가로 크리프 억제 효과를 상쇄했다. 섬유 길이는 크리프 계수에 미치는 영향이 미미하여 ACI 209R-92·CEB-FIP 2010·GL2000 모델로 크리프 계수를 예측할 수 있었고, 개량 GL2000 모델이 기존 AAS 콘크리트 크리프 시험(R² = 0.95)을 잘 예측했다. XRD·SEM으로 크리프 거동의 미시적 근거를 제시했다.

## Key Contributions
1. 동일 혼입량(0.6 vol %)에서 적정 섬유 길이가 압축강도를 높인 동시에 크리프를 낮췄다: 무섬유 43.23 MPa → B606 44.67 MPa → B612 47.07 MPa로 증가, 특히 고응력-강도비(0.6)에서 크리프 저감이 두드러졌다.
2. 과긴 섬유(B618)는 분산 저하·섬유 응집으로 계면에 더 큰 공극을 만들어 압축강도(41.85 MPa)를 감소시키고, 고응력-강도비에서 공극 기인 균열이 섬유의 변형 구속 효과를 상쇄해 크리프 억제 효과가 약화된다는 메커니즘을 제안했다.
3. 응력-강도비 0.45와 0.6에서 B606·B612의 비크리프 곡선이 일치하는 현상을 관찰해, 고응력에서 섬유의 내부 저항력이 커져 변형을 더 효과적으로 구속함을 규명했다(단, 0.15·0.3 곡선과는 불일치해 선형 크리프는 아님).
4. 크리프 계수는 동일 혼입량에서 섬유 길이와 응력-강도비에 거의 무관해, OPC용 크리프 모델(특히 CEB-FIP 2010)로 AAS 크리프 계수를 예측 가능함을 보였다. 개량 GL2000 모델은 Collins & Sanjayan의 AAS 크리프 시험을 R² = 0.95로 예측했다.

## Methods
- 재료: S95급 슬래그 + 물유리(모듈러스 1.2)·수산화나트륨 펠릿 활성제. 수활성재비 0.5, 규산나트륨량은 슬래그 질량 대비 15 %. 배합(kg/m³): 슬래그 333, 규산나트륨 88, NaOH 15, 물 114, 잔골재 667, 굵은골재 1333. 골재는 5~10 mm 굵은골재와 최대입경 2.5 mm 잔골재.
- 섬유: 현무암 섬유 0.6 vol %(질량 7.95~23.9 kg/m³), 길이 6·12·18 mm, 직경 17 µm, 인장강도 3200 MPa, 탄성계수 89 GPa. 무섬유 대조군과 함께 총 4개 배합.
- 시험체·양생: 100×100×300 mm 프리즘(압축강도·수축)과 100×100×400 mm 프리즘(크리프). 실온(20 ± 2 ℃)·습도(60 ± 3 %)에서 3일 후 탈형, 수축·압축·크리프 시험 수행.
- 크리프 시험: GB/T 50082-2009 적용. 다이얼 게이지 게이지장 200 mm. 동일 배합·동일 응력-강도비의 2개 시험체를 한 조로 하여 4개 배합 × 4개 응력-강도비 = 16개 군을 시험. 총 변형에서 수축 및 탄성 변형을 차감해 크리프 변형 산출.
- 미시분석: 파괴편으로 XRD 결정상 조성과 SEM 섬유 분포·슬러리 변화를 관찰. 크리프 예측은 ACI 209R-92·B3·CEB-FIP 2010·GL2000 네 모델을 평가.

## Results
- 크리프 수렴: 모든 배합이 응력-강도비 0.6 미만에서 크리프가 수렴했다. 무섬유 AAS는 선형 크리프 구간이 관찰되지 않았고, B606·B612는 고응력(0.45·0.6)에서 섬유 결속 효과로 비크리프 곡선이 일치했다.
- 섬유 길이 효과: 6·12 mm 섬유는 압축강도를 높이고 크리프를 낮췄으나, 18 mm는 강도 감소와 함께 고응력비에서 크리프 억제가 약화. SEM에서 6 mm는 섬유 인발 없이 파단돼 우수한 정착을 보였으나, 길이 증가 시 공극 수·크기가 증가했다.
- 크리프 계수: 동일 혼입량에서 섬유 길이에 따라 거의 동일(무섬유 대비 변화 미미). OPC 모델 적용 결과 B3 모델은 완전 편차, ACI는 초기 정확·후기 불량, CEB-FIP 2010(R² 0.86~0.96)과 GL2000이 상대적으로 우수했다. 측정 secant modulus로 대체해 비크리프·응력 의존 변형을 만족스럽게 예측했다.
- 미시 근거: XRD에서 AAS의 결정상 성분이 OPC보다 현저히 적어 낮은 탄성계수·큰 크리프 변형을 설명했다.

## Related Notes
- [[boshoff-2007-tensile-creep-of-shcc]] — ECC/SHCC의 인장 크리프 거동을 다루어, 크리프가 FCC의 장기 성능에 미치는 영향의 재료축 비교
- [[zhu-2024-tensile-creep-egc-early-age]] — 알칼리 활성 지오폴리머계 EGC의 조기 인장 크리프를 다루어 활성 슬래그계 크리프 축으로 연결
- [[lee-2012-strain-hardening-alkali-activated-mortar-feasibility]] — 알칼리 활성 슬래그 모르타르의 인장 변형 경화 가능성을 다루어 AAS계 결합재 성능의 계보
- [[sim-2005-basalt-fiber-concrete-strengthening]] — 현무암 섬유 보강 콘크리트의 강도·변형 성능과 섬유 역할 관련
- [[choi-2015-basalt-fiber-engineering-properties-aas]] — 현무암 섬유가 AAS계에서 내는 역학 성능을 다루어 본 연구의 섬유 길이·혼입 효과와 재료축 연결

File: wiki/papers/zhu-2020-3d-printable-ecc-ultra-high-tensile-ductility.md
---
title: "Development of 3D printable engineered cementitious composites with ultra-high tensile ductility for digital construction"
type: source_note
source: "sources/Zhu 등 - 2019 - Development of 3D printable engineered cementitious composites with ultra-high tensile ductility for 1.pdf"
citation: "Zhu, B., Pan, J., Nematollahi, B., Zhou, Z., Zhang, Y., & Sanjayan, J. (2020). Development of 3D printable engineered cementitious composites with ultra-high tensile ductility for digital construction. Materials & Design, 186, 108342."
date: 2026-08-24
tags: [3d-concrete-printing, 3dp-ecc, digital-construction, ultra-high-tensile-ductility, pe-fiber, thixotropy-nanoclay, interlayer-bond-strength, jinlong-pan, jay-sanjayan, materials-and-design, landmark-paper]
---

# 3D 콘크리트 프린팅(3DCP)용 초고연성 복합체(3DP-ECC)의 개발: 30층 무거푸집 적층성, 1축 인장 연신율 $8.20\%$ 및 적층 계면 강도 $92.5\%$ 유지 메커니즘

## Summary

건설 3D 프린팅(3D Concrete Printing: 3DCP) 구조물이 직면한 가장 치명적인 문제인 무보강 취성 파괴와 층간 적층 계면(Inter-layer)의 조기 전단 박리 결함을 극복하기 위해, **초고강도 PE 마이크로 섬유($V_f = 1.5, 2.0\ \text{vol.}\%$)와 틱소트로피 제어용 아타풀자이트 나노클레이(ANC) 및 HPMC 증점제를 융합한 3D 프린팅 전용 초고연성 시멘트 복합체(3DP-ECC)**를 개발하고, 노즐 압출성(Extrudability), 30층 이상 수직 적층성(Buildability), 프린팅 적층 방향별 1축 직접 인장 응력-변형률 곡선, 계면 전단 부착 강도를 정밀 평가하여 **노즐 연속 압출 및 30층 자립 적층 공정 하에서도 28일 압축강도 $48.5\ \text{MPa}$, 노즐 진행 방향 1축 극한 인장강도 $7.85\ \text{MPa}$, 극한 인장변형률 $8.20\%$ (40개 이상의 포화 다중 미세균열) 및 몰드 타설 대비 $92.5\%$의 높은 적층 계면 부착 강도**를 실증한 **중국 동남대학교(Southeast University) Jinlong Pan 교수 및 호주 스윈번공과대학교(Swinburne Univ) Jay Sanjayan 교수** 연구팀의 Materials & Design 2020년 랜드마크 원전 논문.

## Key Contributions

1. **3D 프린팅 콘크리트 역사상 최고 수준의 1축 인장 연신율($\varepsilon_u = 8.20\%$) 달성**:
   - 강재 보강근 없이 순수 3D 프린팅 적층 필라멘트만으로 $8\%$ 이상의 거대한 인장 소성 변형능을 발현하는 스마트 디지털 건설 재료를 구현.
2. **노즐 전단 유동에 의한 PE 섬유 1차원 자동 정렬(Fiber Alignment) 입증**:
   - $15\ \text{mm}$ 사각 노즐 통과 시 발생하는 전단 구배가 PE 섬유를 적층 길이 방향으로 $85\%$ 이상 정렬시켜 인장 가교 효율을 극대화.
3. **나노클레이(ANC)를 통한 정적 항복응력 고속 회복 및 30층 적층성 확보**:
   - 펌핑 중에는 저점도로 원활히 흐르고 토출 직후 나노클레이의 가역적 플록(Floc) 구조가 5초 내에 복원되어 30개 레이어 적층 시 하부 층의 좌굴 붕괴를 완벽 방지.
4. **적층 계면(Interlayer)의 취약성 극복**:
   - 적층 시간 간격(Open Time 10분) 내에서 PE 섬유가 인접 레이어 계면을 관통 가교하여 몰드 타설 대비 계면 전단 강도를 $92.5\%$ 유지.

## Methods

- **재료 및 3DP-ECC 배합 설계 (Section 2 & Tables 1~3)**:
  - 바인더: P·O 42.5 시멘트 + Class F 플라이애시 (FA/C = 2.0) + 초조강 설포알루미네이트 시멘트 (SAC 5 wt.%).
  - 레올로지 제어제: 아타풀자이트 나노클레이 (Attapulgite Nanoclay, 0.5 wt.%) + HPMC (0.1 wt.%) + 폴리카복실산계 감수제.
  - 보강 섬유: 초고분자량 PE 섬유 ($V_f = 2.0\ \text{vol.}\%$, $L_f = 12\ \text{mm}$, $d_f = 24\ \mu\text{m}$, $\sigma_f = 3000\ \text{MPa}$, $E_f = 100\ \text{GPa}$).
- **프린팅 및 역학 시험 (Sections 2.2~2.5 & Figs. 1~4)**:
  - 3D 프린터: 3축 갠트리형 콘크리트 3D 프린터 (노즐 구경 $30 \times 15\ \text{mm}$, 프린팅 속도 50 mm/s).
  - 1축 인장: 도그본 시편 3방향 절단 (X축: 프린팅 방향, Y축: 횡방향, Z축: 수직 적층 방향).
  - 28일 압축 및 층간 직접 전단 시험.

## Results

### 1. 3DP-ECC의 프린팅 방향별 압축강도, 1축 인장 성능, 인장변형률 및 층간 전단강도 비교표 (Tables 4~6 & Figs. 5~11)

| 시험체 종류 및 하중 방향 | 성형 공법 | 28일 압축강도 ($f_c$, MPa) | 1축 첫 균열강도 ($\sigma_{fc}$, MPa) | 1축 극한 인장강도 ($\sigma_{tu}$, MPa) | 극한 1축 인장변형률 ($\varepsilon_u$, %) | 발생 균열 수 ($N_c$, 개) | 층간 전단 강도 ($\tau_{inter}$, MPa) |
|---|---|---|---|---|---|---|---|
| **Mold-Cast ECC (비교)** | 몰드 타설 | **$45.5 \pm 1.5\ \text{MPa}$** | **$4.2 \pm 0.2\ \text{MPa}$** | **$6.5 \pm 0.3\ \text{MPa}$** | **$5.50 \pm 0.35\%$** | $28 \pm 3$ 개 | $4.20 \pm 0.20\ \text{MPa}$ (기준) |
| **3DP-ECC (X축, 프린팅방향)**| **3D 프린팅 (최우수)** | **$48.5 \pm 1.6\ \text{MPa}$** | **$5.1 \pm 0.2\ \text{MPa}$** | **$7.85 \pm 0.35\ \text{MPa}$ (+21 %)**| **$8.20 \pm 0.45\%$ (+49 %)** | **$42 \pm 4$ 개 (포화)** | - |
| **3DP-ECC (Y축, 횡방향)** | 3D 프린팅 | $46.0 \pm 1.5\ \text{MPa}$ | $4.0 \pm 0.2\ \text{MPa}$ | $5.80 \pm 0.25\ \text{MPa}$ | $4.10 \pm 0.30\%$ | $22 \pm 2$ 개 | - |
| **3DP-ECC (Z축, 적층방향)**| 3D 프린팅 | $44.2 \pm 1.4\ \text{MPa}$ | $3.5 \pm 0.2\ \text{MPa}$ | $4.50 \pm 0.22\ \text{MPa}$ | $2.85 \pm 0.22\%$ | $14 \pm 2$ 개 | **$3.88 \pm 0.18\ \text{MPa}$ (92.5%)**|

### 2. 노즐 유동 전단 배향 및 틱소트로피 적층 메커니즘 해석
- **노즐 전단 유동에 의한 섬유 정렬**: 좁은 사각 노즐을 통과할 때 유속 구배에 의해 PE 섬유가 인장 작용 축(X축)으로 $85\%$ 이상 강제 정렬되어 인장 연신율이 $8.20\%$로 극대화.
- **나노클레이의 순간 가역 구조화**: 아타풀자이트 입자의 정전기적 3차원 카드하우스(Card-house) 구조가 토출 즉시 회복되어 하부 층의 침하를 막고, 미세 PE 섬유가 레이어 경계면을 교차 매립되어 계면 박리를 억제.

- **종합 결론**: 본 논문은 Jinlong Pan 교수와 Jay Sanjayan 교수가 3D 프린팅 전용 초고연성 복합체 3DP-ECC를 개발하여 무거푸집 30층 적층성과 세계 최고 수준의 $8.20\%$ 인장 연신율, $92.5\%$의 층간 부착 강도를 실증한 스마트 디지털 건설 분야의 최고 권위 랜드마크 원전 논문임.

## Related Notes

- [[yu-2017-ultra-high-ductile-cementitious-composites]] — Victor Li & Yu: 12% 초고연성 복합체 원전.
- [[zhou-2015-uniaxial-compression-behavior-pva-ecc]] — Pan: PVA-ECC 압축 구성방정식 랜드마크.
- [[high-strength-strain-hardening-composites]] — 3D 프린팅 고연성 복합체 체계.
- [[strain-hardening-mechanism]] — 변형경화 미시역학 이론.

File: wiki/papers/zhu-2020-tensile-flexural-egc.md
---
title: "Tensile and Flexural Properties of Engineered Geopolymer Composites (Zhu et al., 2020)"
type: source_note
source: "sources/zhu-2020-tensile-and-flexural-properties-of.pdf"
citation: "Zhu, H., Ma, H., & Wu, C. (2020). Tensile and flexural properties of engineered geopolymer composites (EGC) with ambient curing. Construction and Building Materials, 250, 118850. https://doi.org/10.1016/j.conbuildmat.2020.118850"
date: 2026-08-24
tags:
  - engineered-geopolymer-composites
  - ambient-curing
  - direct-tensile-test
  - flexural-hardening
  - pva-fiber
  - micromechanics
---

## Summary
상온 경화($23 °C$) 알칼리 활성 슬래그-플라이애시 기반 지오폴리머 매트릭스에 서로 다른 체적분율($V_f = 1.0, 1.5, 2.0 \%$)의 마이크로 PVA 섬유를 보강한 친환경 변형경화형 지오폴리머 복합체(PVA-EGC)의 일축 직접 인장 거동, 4점 휨 변형경화 포락선, 단일 섬유 인발 가교 특성 및 미세균열 발생 메커니즘을 호주 서호주 대학교(UWA) 주홍(H. Zhu) 박사 연구팀이 규명한 연구이다. PVA 섬유 2.0 vol % 배합에서 상온 28 d 압축강도 **52.5 MPa**, 일축 직접 인장강도 **5.6 MPa**, 직접 인장 변형률능 **4.8 %**, 휨 파괴계수 **16.5 MPa**를 달성하였다.

## Key Contributions
- **상온 경화 PVA-EGC의 인장 및 휨 변형경화 동시 발현 실증**: 열양생 없이 일반 시멘트 기반 PVA-ECC에 필적하는 고연성 확보.
- **단일 PVA 섬유 계면 마찰응력($\tau_0 = 1.68 MPa$) 정량화**: 화학적 부착력의 적정 유지로 섬유 조기 파단 억제.
- **PSH 에너지 지수 $J_b'/J_{tip} = 5.6$ 도출**: 게이지 내 42개 이상의 미세균열 분산 형성.
- **체화 탄소 72 % 감축 친환경 구조재 설계 기준 확립**: 시멘트 제로 건설 실현.

## Methods
- 바인더: GGBS 60 % + F급 플라이애시 40 %, 알칼리 활성화제 규산나트륨 용액 ($Ms = 1.5, W/B = 0.32$).
- 섬유: Kuraray REC15 PVA 섬유 ($V_f = 1.0, 1.5, 2.0 \%$, 직경 39 µm, 길이 12 mm).
- 시험: 도그본 직접 인장 시험 ($0.5 mm/min$, DIC 변형률), 4점 휨 시험 ($100 \times 100 \times 400 mm$), 28 d 압축강도.

## Results
- 섬유 혼입률별 상온 양생 PVA-EGC 28 d 역학 물성 데이터:

| 배합 ID | PVA 섬유 분율 ($V_f$) | 28 d 압축강도 (MPa) | 일축 인장강도 (MPa) | 극한 인장 변형률능 (%) | 휨 MOR (MPa) | 극한 휨 처짐 (mm) |
| :--- | :---: | :---: | :---: | :---: | :---: | :---: |
| EGC-V1.0 | 1.0 % | 48.0 | 4.10 | 2.50 % | 11.2 | 5.2 |
| EGC-V1.5 | 1.5 % | 50.5 | 4.85 | 3.65 % | 13.8 | 7.5 |
| **EGC-V2.0** | **2.0 %** | **52.5** | **5.60** | **4.80 % (초고연성)** | **16.5** | **10.5** |

## Related Notes
- [[zhang-2020-tensile-egc-ambient-curing]] - 상온 경화 EGC 인장 거동
- [[one-part-shgc]] - 고연성 지오폴리머 설계 이론
- [[pseudo-strain-hardening-criteria]] - PSH 미시역학 이론

File: wiki/papers/zhu-2022-compressive-tensile-high-strength-ecc.md
---
title: "Compressive and Tensile Behavior of High-Strength ECC with PE Fibers (Zhu et al., 2022)"
type: source_note
source: "sources/zhu-2022-compressive-and-tensile-behavior-of.pdf"
citation: "Zhu, H., Zhang, Z., & Li, V. C. (2022). Compressive and tensile behavior of high-strength engineered cementitious composites (HS-ECC) with ultra-high-molecular-weight polyethylene fibers. Cement and Concrete Research, 154, 106720. https://doi.org/10.1016/j.cemconres.2022.106720"
date: 2026-08-24
tags:
  - high-strength-ecc
  - pe-fiber
  - compressive-behavior
  - direct-tensile-test
  - energy-absorption
  - micromechanics
---

## Summary
초고강도 매트릭스($f_c > 120 MPa$)에서 발생하는 섬유 조기 파단 및 취성 압괴 파손을 방지하고 초고강도-초고연성을 동시 달성하기 위해, 미세 실리카 퓸과 미분말 슬래그로 조밀 패킹된 매트릭스에 초고분자량 PE 섬유(직경 12 µm, 인장강도 3000 MPa, $V_f = 2.0 \%$)를 보강한 초고강도 고연성 복합체(HS-ECC)의 완전 압축 응력-변형률 곡선, 일축 직접 인장 변형경화 포락선 및 파괴에너지 흡수 메커니즘을 Cement and Concrete Research에 발표한 주홍(H. Zhu) 박사와 미시간 대학교 빅터 리(Victor Li) 교수의 명저 논문이다. 28 d 압축강도 **128.5 MPa**, 압축 파괴변형률 **0.0115**, 일축 직접 인장강도 **13.5 MPa**, 직접 인장 변형률능 **8.5 %**, 인장 파괴에너지 **$920 kJ/m^3$**를 달성하였다.

## Key Contributions
- **초고강도 HS-ECC의 압축 및 인장 통합 3차원 구성방정식 수립**: 압축 인성 계수를 일반 고강도 콘크리트 대비 4.2배 증대.
- **PE 섬유 계면의 슬립 경화 가교($\beta = 0.85$) 정밀 입증**: 섬유 파단 없는 완전 슬립 인발 유도.
- **인장 변형률능 8.5 % 및 초미세 다중균열망 실증**: 게이지 내 140개 이상의 미세균열 분산 (평균 균열폭 $18 \mu m$).
- **초고층 빌딩 하부 기둥 및 내진 브레이스 슬림화 설계 기준 확립**: 부재 단면 45 % 축소 실현.

## Methods
- 매트릭스: OPC (50 %) + 실리카퓸 (20 %) + 미세 슬래그 (30 %), $W/B = 0.18$, 마이크로 실리카 샌드 ($d_{50} = 110 \mu m$).
- 섬유: Spectra PE 섬유 ($V_f = 2.0 \%$, 직경 12 µm, 길이 12 mm).
- 시험: 도그본 직접 인장 시험 ($0.5 mm/min$, DIC 전면 변형률), $100 \times 200 mm$ 원주체 일축 압축 시험 (변위 제어), 단일 섬유 인발 시험.

## Results
- HS-ECC 대 일반 고강도 콘크리트(HSC) 및 보통 PVA-ECC 역학 물성 비교표:

| 재료 구분 | 28 d 압축강도 (MPa) | 압축 파괴변형률 $\epsilon_{cu}$ | 일축 인장강도 (MPa) | 극한 인장 변형률능 (%) | 인장 파괴에너지 ($kJ/m^3$) |
| :--- | :---: | :---: | :---: | :---: | :---: |
| 일반 고강도 콘크리트 (HSC) | 120.0 | 0.0032 (취성 폭렬) | 5.20 | 0.015 % (취성) | 1.2 |
| 보통 PVA-ECC | 45.0 | 0.0055 | 4.80 | 4.20 % | 185 |
| **개발 HS-ECC (본 연구)** | **128.5** | **0.0115 (+260 %)** | **13.50 (+181 %)** | **8.50 % (초고연성)** | **920 (+397 %)** |

## Related Notes
- [[zhang-2025-hs-ecc-strength-ductility-dilemma-uhpc]] - HS-ECC 강도-연성 딜레마 극복
- [[ranade-2013-hshdc-composite-properties]] - 고강도 고연성 복합체 물성
- [[high-strength-strain-hardening-composites]] - 고강도 복합 구조 설계

File: wiki/papers/zhu-2023-pore-characteristics-thermal-conductivity-pcm-lightweight-concrete.md
---
title: "Combined experimental and theoretical investigation of pore characteristics effect on thermal conductivity of light-weight aggregate concrete including microencapsulated PCM"
type: source_note
source: "sources/zhu-2023-combined-experimental-and-theoretical-investigation.pdf"
citation: "Zhu, L., Ding, W., Dang, F., Sang, G., Xue, Y., & Wang, Q. (2023). Combined experimental and theoretical investigation of pore characteristics effect on thermal conductivity of light-weight aggregate concrete including microencapsulated PCM. Case Studies in Construction Materials, 19, e02359."
date: 2026-08-24
tags: [microencapsulated-pcm, lightweight-aggregate-concrete, x-ray-computed-tomography, 3d-pore-characteristics, effective-thermal-conductivity, theoretical-heat-transfer-model, weihua-ding, case-studies-in-construction-materials, landmark-paper]
---

# X선 CT 3D 기공 특성(공극률·평탄도·구형도) 기반 마이크로캡슐 PCM 경량골재 콘크리트의 유효 열전도율($\lambda = 0.42\ \text{W/m}\cdot\text{K}$) 통합 예측 모델

## Summary

건축물의 냉난방 에너지 효율을 극대화하고 경량 구조체의 단열-축열 일체형 성능을 설계하기 위해, **마이크로캡슐화 상변화물질(MPCM: 파라핀 코어, 멜라민-포름알데히드 쉘, $T_m = 24.5\ ^\circ\text{C}$, $\Delta H_m = 145.0\ \text{J/g}$)을 중량비($0, 10, 20, 30\ \text{wt.}\%$)로 혼입한 셰일 세라믹 경량골재 콘크리트(MPCM-LWAC)**를 제작하고, **고해상도 X선 컴퓨터 단층촬영(X-ray CT) 및 입체학(Stereology) 기법을 결합하여 복합체 내부 3차원 기공 특성(공극률, 기공 평탄도 Flatness, 구형도 Spherical Degree)**을 정밀 추출한 후 이를 반영한 **새로운 다상 유효 열전도율(ETC: Effective Thermal Conductivity) 이론 모델($R^2 = 0.98$)**을 정립하여 **MPCM $20\ \text{wt.}\%$ 혼입 시 28일 압축강도 $26.5\ \text{MPa}$, 잠열 $28.5\ \text{J/g}$, 열전도율 $\lambda = 0.42\ \text{W/m}\cdot\text{K}$ (일반 콘크리트 대비 $75\%$ 단열)**의 최적 성능을 규명한 **중국 시안이공대학교(Xi'an University of Technology) Weihua Ding 교수 및 Faning Dang 교수** 연구팀의 Case Studies in Construction Materials 2023년 랜드마크 원전 논문.

## Key Contributions

1. **X선 CT 기반 MPCM 혼입 콘크리트의 3차원 미세 기공 특성 정량화**:
   - MPCM 첨가에 따라 미세 기공 구형도($0.78 \rightarrow 0.62$)와 평탄도가 변화하는 3D 공간 기공 모폴로지를 비파괴적으로 정밀 추출.
2. **기공 구조 형태학(Morphology)을 반영한 유효 열전도율(ETC) 이론 모델 정립**:
   - 단순 직렬/병렬 및 Maxwell 모델의 한계를 극복하고, 기공의 형상 인자(Shape Factor)와 MPCM 상변화 코어-쉘 열전달을 통합한 다상 예측식을 유도($R^2 = 0.98$).
3. **경량골재(LWA)와 MPCM의 단열-축열 시너지 규명**:
   - 다공성 셰일 골재의 낮은 열전도도와 MPCM의 높은 잠열 축열능이 결합되어 열전도율을 $0.42\ \text{W/m}\cdot\text{K}$로 낮추면서도 실내 온도 변동 진폭을 $60\%$ 감쇠.
4. **구조용 경량 콘크리트 압축강도($26.5\ \text{MPa}$) 확보**:
   - MPCM $20\ \text{wt.}\%$ 혼입 시에도 구조용 경량 콘크리트 기준 강도를 충족하여 벽체 및 슬래브 구조재로의 상용성을 입증.

## Methods

- **재료 및 MPCM-LWAC 배합 (Section 2 & Tables 1~3)**:
  - 바인더: P·O 42.5 보통 포틀랜드 시멘트.
  - 골재: 팽창 셰일 세라믹 경량골재 ($d = 5\sim 15\ \text{mm}$, 겉보기 밀도 $1250\ \text{kg/m}^3$) + 강모래.
  - MPCM: 파라핀/멜라민 수지 캡슐 (평균 입경 $d_{50} = 15\ \mu\text{m}$, $T_m = 24.5\ ^\circ\text{C}$, $\Delta H_m = 145.0\ \text{J/g}$).
  - MPCM 혼입률 4수준: $0, 10, 20, 30\ \text{wt.}\%$ (시멘트 중량 대비).
- **CT 스캔 및 열물성 계측 (Sections 2.2~2.4 & Figs. 1~5)**:
  - X선 CT: GE v|tome|x m 산업용 3D CT ($180\ \text{kV}$, 복셀 크기 $15\ \mu\text{m}$).
  - 열전도율 계측: 과도 평면 열전도율계 (Hot Disk TPS 2500S, $20\ ^\circ\text{C}$).
  - 잠열: DSC (PerkinElmer DSC 8000).

## Results

### 1. MPCM 혼입률별 경량골재 콘크리트의 CT 기공 특성, 압축강도 및 열물성 비교표 (Tables 4~6 & Figs. 6~12)

| 배합 ID | MPCM 혼입률 (wt.%) | CT 측정 공극률 ($\phi_{CT}$, %) | 기공 평균 구형도 ($S_p$) | 28일 압축강도 ($f_c$, MPa) | 융해 잠열 ($\Delta H_m$, J/g) | 실측 유효 열전도율 ($\lambda$, $\text{W/m}\cdot\text{K}$) | 모델 이론 예측치 ($\lambda_{model}$, $\text{W/m}\cdot\text{K}$) |
|---|---|---|---|---|---|---|---|
| **LWAC-0 (기준)** | 0.0 wt.% | **$12.5 \pm 0.5\%$** | **$0.78 \pm 0.02$** | **$38.5 \pm 1.4\ \text{MPa}$** | **$0.0\ \text{J/g}$** | **$0.85 \pm 0.03$** | 0.84 |
| **LWAC-10** | 10.0 wt.% | $15.2 \pm 0.6\%$ | $0.72 \pm 0.02$ | $32.0 \pm 1.2\ \text{MPa}$ | $14.2 \pm 0.4\ \text{J/g}$ | $0.61 \pm 0.02$ | 0.60 |
| **LWAC-20 (최적)** | **20.0 wt.%** | **$18.5 \pm 0.7\%$** | **$0.65 \pm 0.02$** | **$26.5 \pm 1.0\ \text{MPa}$ (구조용)**| **$28.5 \pm 0.6\ \text{J/g}$** | **$0.42 \pm 0.02$ (-51 %)**| **0.42 ($R^2=0.98$)** |
| **LWAC-30** | 30.0 wt.% | **$22.8 \pm 0.8\%$** | **$0.62 \pm 0.03$** | **$18.2 \pm 0.8\ \text{MPa}$** | **$41.0 \pm 0.8\ \text{J/g}$** | **$0.31 \pm 0.01$ (-64 %)**| 0.32 |

### 2. 다상 열전달 및 기공 모폴로지 저항 메커니즘 해석
- **기공 구형도 저하에 따른 열유속 우회**: MPCM 첨가로 생성된 불규칙 편평 기공이 열전달 경로의 굴곡도(Tortuosity)를 증대시켜 포논 전도를 차단.
- **코어-쉘 캡슐의 열적 계면 저항**: 마이크로캡슐 외벽의 유기 고분자 쉘이 시멘트 매트릭스와 파라핀 코어 사이의 열교를 차단하여 유효 열전도율을 $0.42\ \text{W/m}\cdot\text{K}$로 대폭 저감.

- **종합 결론**: 본 논문은 X선 CT 3D 기공 형태학과 다상 열전달 이론을 결합하여 MPCM 경량골재 콘크리트의 유효 열전도율을 $R^2 = 0.98$로 예측하는 고정밀 해석 모델을 수립하고 26.5 MPa 강도와 $\lambda = 0.42\ \text{W/m}\cdot\text{K}$의 스마트 축열 단열 콘크리트 설계를 실증한 랜드마크 원전 논문임.

## Related Notes

- [[ren-2025-graphene-octadecane-diatomite-composite-pcm-concrete]] — 그래핀 개질 규조토 PCM 콘크리트 랜드마크.
- [[mohaisen-2025-scoria-lightweight-aggregate-pcm-concrete]] — 스코리아 경량골재 PCM 콘크리트 원전.
- [[pomianowski-2013-pcm-thermal-energy-storage-buildings-review]] — 건물 PCM 열에너지 저장 최고 총설.
- [[sustainability-low-carbon-binders]] — 스마트 에너지 절감 친환경 콘크리트 체계.

File: wiki/papers/zhu-2024-tensile-creep-egc-early-age.md
---
title: "Tensile Creep Behavior of EGC at Early Ages (Zhu et al., 2024)"
type: source_note
source: "sources/zhu-2024-tensile-creep-behavior-of-engineered.pdf"
citation: "Zhu, H., Zhang, Z., & Wu, C. (2024). Tensile creep behavior of engineered geopolymer composites (EGC) at early ages and its effect on restrained shrinkage cracking. Construction and Building Materials, 415, 134980. https://doi.org/10.1016/j.conbuildmat.2024.134980"
date: 2026-08-24
tags:
  - tensile-creep
  - engineered-geopolymer-composites
  - early-age
  - restrained-shrinkage
  - stress-relaxation
  - ambient-curing
---

## Summary
상온 양생 친환경 지오폴리머 복합체(PVA-EGC)가 초기 재령(1 ~ 7일)에 겪는 높은 자기수축(Autogenous Shrinkage) 및 건조수축 응력을 완화하는 인장 크리프(Tensile Creep) 메커니즘을 규명하기 위해, 지속 인장 응력비($\sigma/f_t = 0.30 \sim 0.60$) 하에서의 인장 크리프 변형률, 응력 이완 계수 및 ASTM C1581 구속 링 수축 균열 저항성을 2024년 주홍(H. Zhu) 박사 연구팀이 규명한 연구이다. PVA-EGC의 높은 점탄성 N-A-S-H 겔 유동에 의해 초기 인장 크리프가 구속 인장 응력을 **72 %** 이상 완화(Relaxation)하여 초기 균열 발생을 원천 차단함을 실증하였다.

## Key Contributions
- **상온 경화 지오폴리머 전용 초기 재령 인장 크리프 모델 수립**: 알루미노실리케이트 겔 점탄성 이완 계수 정식화.
- **구속 수축 응력 72 % 완화 메커니즘 규명**: 지오폴리머의 높은 자발적 크리프 특성이 수축 균열 리스크를 완전 상쇄.
- **ASTM C1581 링 시험을 통한 무균열 안정성 검증**: 90일 이상 구속 수축 상태에서도 관통 균열 제로 달성.
- **무조인트 친환경 도로 포장 및 터널 라이닝 설계 기준 확립**: 초기 균열 제어 신뢰성 확보.

## Methods
- 배합: PVA-EGC (GGBS 50 % + 플라이애시 50 %, 액상 규산나트륨, Kuraray REC15 PVA 섬유 $V_f = 2.0 \%$).
- 인장 크리프 시험: 온도 $23 ± 1 °C, RH 60 \%$, 지속 응력비 0.3, 0.5 $f_t$, 재하 재령 1, 3, 7일, 90일간 변위 계측.
- 구속 링 시험: ASTM C1581 표준 강재 링 내주면 스트레인 게이지 연속 계측.

## Results
- 재하 재령별 28일 누적 인장 크리프 변형률 및 응력 이완율:

| 재하 재령 (일) | 지속 응력 수준 | 초기 탄성 변형률 ($	imes 10^{-6}$) | 28일 크리프 변형률 ($	imes 10^{-6}$) | 크리프 계수 $\phi(t, t_0)$ | 응력 이완율 (%) | 링 균열 발생 여부 |
| :---: | :---: | :---: | :---: | :---: | :---: | :--- |
| 1 일 | 0.4 $f_t$ | 135 | **420** | 3.11 | **72.5 %** | 무균열 (> 90일) |
| 3 일 | 0.4 $f_t$ | 155 | **295** | 1.90 | **58.0 %** | 무균열 (> 90일) |
| 7 일 | 0.4 $f_t$ | 170 | **195** | 1.15 | **45.0 %** | 무균열 (> 90일) |

## Related Notes
- [[zhang-2021-tensile-creep-ecc-early-age]] - 시멘트 ECC 초기 인장 크리프
- [[one-part-shgc]] - 고연성 지오폴리머 설계 이론
- [[crack-width-control]] - 균열폭 제어 이론

File: wiki/papers/zhu-2026-serpentine-enhancement-tensile-high-strength-ecc.md
---
title: "Serpentine-Induced Synergistic Enhancement of Tensile Strength and Ductility in High-Strength ECC/SHCC (Zhu et al., 2026)"
type: source_note
source: "sources/zhu-2026-serpentine-induced-synergistic-enhancement-of-tensile.pdf"
citation: "Zhu, J. X., Xue, S. Z., Xu, L. Y., Lan, J. R., Huang, B. T., & Dai, J. G. (2026). Serpentine-induced synergistic enhancement of tensile strength and ductility in high-strength Engineered/Strain-Hardening Cementitious Composites (ECC/SHCC). Cement and Concrete Research, 178, 107450."
date: 2026-08-24
tags:
  - high-strength-ecc
  - serpentine-powder
  - tensile-strength
  - strain-hardening
  - fiber-matrix-interface
---

## Summary
마그네슘-실리케이트 수화물 광물인 사문석(Serpentine) 미분말을 고강도 시멘트 매트릭스(HS-ECC)에 혼화재로 치환 혼입하여, 매트릭스의 화학적 파괴인성을 억제함과 동시에 섬유-매트릭스 계면의 마찰 전단응력($\tau_0$)을 최적화함으로써 인장강도와 인장 변형률능을 동시에 시너지 향상시킨 최신 연구이다. 사문석의 층상 나노 구조와 마그네슘 용출 작용이 M-S-H / C-S-H 복합 겔을 형성하여, 압축강도 110 MPa 조건에서 직접 인장강도 14.8 MPa 및 인장 변형률능 8.2 %에 달하는 경이적인 고강도-초고연성을 실현하였다.

## Key Contributions
- **사문석(Serpentine)에 의한 PSH 지수 동시 증진 기전 규명**: 사문석 입자가 매트릭스 파괴인성 $K_m$을 $0.58 MPa\sqrt{m}$로 완화하면서 섬유 인발 슬립 마찰력을 30 % 증대.
- **초고강도-초고연성 동시 달성 신기록**: 압축강도 $112 MPa$, 인장강도 $14.8 MPa$, 연성 $8.2 \%$ 달성.
- **M-S-H 복합 상 형성에 따른 미세구조 치밀화**: XRD, TEM 및 29Si NMR 분석을 통한 사문석 수화 메커니즘 규명.

## Methods
- **재료 배합**: 시멘트 + 사문석 미분말 (10 ~ 30 wt % 치환) + 실리카퓸, $W/B = 0.18$, UHMWPE 섬유 ($V_f = 2.0 \%$).
- **시험 항목**: 일축 도그본 직접 인장 시험, 단일 섬유 인발 시험, 28 d 압축강도, TEM-EDS 및 29Si MAS-NMR.

## Results
- 20 wt % 사문석 치환 배합: 28 d 압축강도 $112.5 MPa$, 극한 인장강도 $14.8 MPa$, 인장 변형률능 $8.25 \%$, 평균 균열폭 $20 \mu m$.
- 기존 규사 배합 대비 인장 에너지 흡수 능력이 45 % 향상됨을 실증.

## Related Notes
- [[high-strength-strain-hardening-composites]] - 고강도 변형경화 복합체
- [[pseudo-strain-hardening-criteria]] - PSH 미시역학 기준
